Repository: xvlihao11/asphalt-platform-

File: data/quizzes/2026-10-23.json
{
  "date": "2026-10-23",
  "title": "沥青每日答题 2026-10-23",
  "topic": "T0603 沥青密度与相对密度试验规范细节——六种测定方法分场景选择、玻璃/金属比重瓶标定规则、恒温与称量程序、密度换算与各类允许误差（依据 JTG 3410-2025）",
  "plainSummary": "本期专攻沥青密度与相对密度试验（T0603）。同一个指标，规范按试样形态分了六条路线：半固态固态用玻璃比重瓶、稀释沥青用液体密度计、乳化沥青用金属比重瓶、碎块沥青玻璃比重瓶加抽真空、粉末沥青用容量瓶法。重点抠比重瓶标定周期与偏差判据、恒温 30min 与称量操作细节、水密度取值、六套允许误差，以及乳化沥青密度与含水率、沥青含量的联动关系。全是能直接照着做实验的细节。",
  "questions": [
    {
      "id": 1,
      "level": 1,
      "q": "按 JTG 3410-2025 T0603，沥青的密度与相对密度应在什么条件下测定？",
      "options": [
        "在标准温度或预设的目标温度条件下测定",
        "在任意室温条件下测定，结果再按经验换算",
        "统一在 20℃条件下测定",
        "统一在沥青软化点温度条件下测定"
      ],
      "answer": 0,
      "explanation": "T0603 第 1.3 条明确：除液体密度计法测定稀释沥青的密度外，应在标准温度或预设的目标温度条件下测定沥青密度与相对密度。标准温度的规定为：密度与相对密度 15℃或 25℃（半固态、固态、黏稠沥青），稀释沥青密度标准温度 15℃，乳化沥青密度标准温度 25℃。",
      "plain": "测密度不能随手在室温下量一量就算。温度一变，沥青会热胀冷缩，同样的东西体积不同、称出来数就不一样。所以规范要求必须把样品端到规定温度的水槽里稳住，再测。就像买布料要看尺子在几度下标定过一样，量之前先把尺子和货物放在同一个环境里。",
      "references": [
        "https://search.bilibili.com/all?keyword=JTG3410-2025%20T0603%20沥青密度试验",
        "https://search.bilibili.com/all?keyword=沥青密度%20相对密度%20比重瓶法%20试验"
      ]
    },
    {
      "id": 2,
      "level": 1,
      "q": "T0603 测定乳化沥青密度采用的是下列哪种方法？",
      "options": [
        "液体密度计法",
        "金属比重瓶法",
        "容量瓶法",
        "玻璃比重瓶法"
      ],
      "answer": 1,
      "explanation": "T0603 第 5 章为「乳化沥青的密度测定方法（金属比重瓶法）」。乳化沥青是液态乳液，用不锈钢金属比重瓶（容积 100mL），既能灌满又不挂壁；玻璃比重瓶（24～30mL 且质量不超过 40g）主要用于半固态、固态和黏稠沥青。",
      "plain": "乳化沥青是水状的黑色乳液，黏稠但会流动，测密度专门用不锈钢金属比重瓶，容积 100mL，灌满就行。玻璃比重瓶太小又轻，装液态乳液不好操作；装一满瓶不锈钢的，称起来稳、误差小。选瓶子就像装饮料：奶茶用大杯、咖啡用小杯，装错了会洒。",
      "references": [
        "https://search.bilibili.com/all?keyword=乳化沥青密度%20金属比重瓶法"
      ]
    },
    {
      "id": 3,
      "level": 1,
      "q": "按 T0603，比重瓶法与容量瓶法计算密度时所用「试验温度下水的密度」取值，下列哪一组正确？",
      "options": [
        "15℃时为 0.9991g/cm³，25℃时为 0.9970g/cm³",
        "15℃时为 1.0000g/cm³，25℃时为 1.0000g/cm³",
        "15℃时为 0.9970g/cm³，25℃时为 0.9991g/cm³",
        "15℃时为 0.9982g/cm³，25℃时为 0.9971g/cm³"
      ],
      "answer": 0,
      "explanation": "T0603 第 3.5.1 条与第 7.5.1 条均注明：15℃水的密度为 0.9991g/cm³，25℃水的密度为 0.9970g/cm³。这两个数是计算相对密度和密度的基准，不能一律取 1.0000。注意 4℃时水密度才接近 1.0000，试验温度下必须代入实测对应的水密度。",
      "plain": "水在 4℃时最「瓷实」，一毫升正好一克；可到了 15℃、25℃水已经微微鼓起来了，一毫升就没那么重。所以算密度时必须填当时温度的准确值：15℃是 0.9991，25℃是 0.9970。图省事都按 1.0000 算，结果会系统性偏大一点点。",
      "references": [
        "https://search.bilibili.com/all?keyword=水密度%2015℃%200.9991%2025℃%200.9970"
      ]
    },
    {
      "id": 4,
      "level": 2,
      "q": "按 T0603 玻璃比重瓶法，将盛有热沥青试样的比重瓶注入试样后，应先在室温下冷却不少于多长时间再称质量？",
      "options": [
        "不少于 15min",
        "不少于 30min",
        "不少于 1h",
        "不少于 2h"
      ],
      "answer": 2,
      "explanation": "T0603 第 3.4.2 条：将盛有试样的比重瓶盖上玻璃板等防尘，在室温下冷却不少于 1h，然后称取比重瓶连同瓶塞的质量 m3，精确至 1mg。随后才是向比重瓶注满浸没液体、放回恒温水槽恒温不少于 30min 的步骤。这两个时间必须分清：冷却 1h 在室温下，恒温 30min 在水槽里。",
      "plain": "刚灌进比重瓶的是 150℃上下的热沥青，直接称会被热气流扰动，天平读数一直飘；而且瓶子受热膨胀，体积也不对。所以要先盖住防尘、在室温下摊凉至少一小时，等它彻底冷定再上秤。等它「睡熟了」才称得准。",
      "references": [
        "https://search.bilibili.com/all?keyword=沥青密度%20玻璃比重瓶法%20试验步骤"
      ]
    },
    {
      "id": 5,
      "level": 2,
      "q": "T0603 乳化沥青密度（金属比重瓶法）试验中，试样与浸没液体达到 25℃±0.1℃ 后需恒温约多长时间？",
      "options": [
        "约 15min",
        "约 30min",
        "约 60min",
        "约 120min"
      ],
      "answer": 2,
      "explanation": "T0603 第 5.2.4 条：烧杯中试样及烧杯中浸没液体达到设定温度 25℃±0.1℃，恒温约 60min。对比玻璃比重瓶法的半固态沥青，恒温要求是「达到试验温度后恒温不少于 30min」。乳化沥青用量大（约 120mL）、传热慢，所以恒温时间翻倍到 60min。",
      "plain": "乳化沥青是一桶黏稠乳液，外面热了里面还凉，得像蒸馒头一样给足时间焐透。规范要求在水槽里焐一小时，比固体沥青的半小时更长。焐不透就灌瓶，一称一个数，做两遍能差出好几克。",
      "references": [
        "https://search.bilibili.com/all?keyword=乳化沥青密度%20恒温60min"
      ]
    },
    {
      "id": 6,
      "level": 2,
      "q": "按 T0603 第 6 章碎块沥青密度测定，粉碎干燥试样的粒径范围和用量应为？",
      "options": [
        "0.6～2.36mm 约 5g",
        "0.075～0.6mm 约 5g",
        "0.6～2.36mm 约 150g",
        "2.36～4.75mm 约 20g"
      ],
      "answer": 0,
      "explanation": "T0603 第 6.3.1 条：按 T0602 方法准备一份约 5g 的 0.6～2.36mm 粉碎、干燥试样。粒径范围与 T0602 试样准备中「碎块破碎至 2.36mm 以下」及筛孔 0.6mm/2.36mm 的金属标准筛相配套。约 150g 是粉末状沥青（容量瓶法，第 7.2.2 条）的用量。",
      "plain": "湖沥青这种硬得像石头的沥青，得先敲碎过筛。规范要 0.6～2.36mm 的小颗粒、约 5g。颗粒太大表面积小、气泡不好跑；太细又容易飘在液面上。像冲咖啡：粉太粗出不来味，太细糊成一团，中等颗粒最合适。",
      "references": [
        "https://search.bilibili.com/all?keyword=碎块沥青%20密度%20比重瓶法%20真空"
      ]
    },
    {
      "id": 7,
      "level": 3,
      "q": "按 T0603，玻璃比重瓶标定周期的规定是？",
      "options": [
        "每个样品试验前标定 1 次",
        "至少每年标定 1 次，不同试验温度应分别标定",
        "至少每半年标定 1 次，不分温度",
        "至少每 5 年标定 1 次"
      ],
      "answer": 1,
      "explanation": "T0603 第 3.3.6 条：比重瓶应至少每年标定一次，不同试验温度应分别标定。此外每次密度试验之前，称量干燥比重瓶质量并与记录值比较，若两者之差大于 5mg，则重新进行比重瓶标定。另外注意：液体密度计的标定周期是至少每 5 年一次（第 4.3.2 条），两者不要混。",
      "plain": "比重瓶是玻璃做的，用久了会磨、会磕、会挂水垢，容积悄悄变了。规范要求一年标定一次，而且 15℃和 25℃的水密度不同，必须各标各的。日常再用「称一下空瓶」当哨兵：比档案重了超过 5 毫克，说明瓶子已经变了，得重新标。",
      "references": [
        "https://search.bilibili.com/all?keyword=比重瓶%20标定%20沥青密度%20每年"
      ]
    },
    {
      "id": 8,
      "level": 3,
      "q": "T0603 玻璃比重瓶法操作中，用软布擦干比重瓶时对瓶塞顶部的正确做法是？",
      "options": [
        "反复擦拭瓶塞顶部直至完全干燥",
        "只能擦拭瓶塞顶部一次，即使有小水滴也不再擦",
        "瓶塞顶部不得擦拭，只能擦拭瓶身外周",
        "先擦瓶塞顶部三次，再擦瓶身"
      ],
      "answer": 1,
      "explanation": "T0603 第 3.3.3 条及注：从恒温水槽中取出比重瓶，立即用干净软布擦拭瓶塞顶部一次，然后迅速擦干比重瓶外周立即称量。注中强调「瓶塞顶部只能擦拭一次，即使因膨胀瓶塞上有小水滴也不能再擦拭」。原因是瓶塞顶部的小水滴是浸没液体经瓶塞孔溢出形成的，反复擦拭会不断把瓶内液体带出，导致 m2、m4 偏小、密度结果偏大。若称量时潮气在比重瓶外周凝结，可在称量前再迅速擦干外周，但不包括瓶塞顶部。",
      "plain": "瓶塞中间有孔，压紧时多余的水会从孔里冒到塞顶。擦一次就把浮水带走，塞孔里的水正好齐平。要是来回擦，等于拿布当吸管，一次次把瓶里的水抽出来，瓶子越擦越轻，算出来密度就偏大。所以规范写死了：只擦一次。",
      "references": [
        "https://search.bilibili.com/all?keyword=比重瓶%20瓶塞顶部%20只擦一次"
      ]
    },
    {
      "id": 9,
      "level": 3,
      "q": "按 T0603 碎块沥青（玻璃比重瓶法）试验，为排除颗粒表面吸附的气泡，正确的处理是？",
      "options": [
        "注入浸没液体后用力摇晃比重瓶 5min",
        "加入几滴表面活性剂溶液并用细钢丝搅动，再在 3kPa±0.3kPa 负压下连续抽真空不少于 15min",
        "将比重瓶放入沸水中煮 10min 排气",
        "在 105℃±5℃ 烘箱中加热 30min 排气"
      ],
      "answer": 1,
      "explanation": "T0603 第 6.3.3、6.3.4 条：将浸没液体注入比重瓶至液面高于试样约 10mm，加入几滴表面活性剂溶液，用细钢丝搅动试样使大部分颗粒下沉并使气泡逸出（注意勿使试样丢失）；然后将不带塞的盛有试样的比重瓶移入真空干燥器，缓慢抽真空至负压 3kPa±0.3kPa，连续抽真空不少于 15min，再缓慢卸除真空压力。若仍有气泡，可再添加 1～2 滴表面活性剂、搅动后再抽真空，反复直至无气泡。",
      "plain": "碎颗粒表面像砂纸，全是小坑，坑里藏着空气。光摇是摇不出来的，得双管齐下：表面活性剂降低水的表面张力让气泡松开，再用真空把气泡「抽」出来。真空度要稳在 3kPa 附近、抽够 15 分钟，急了气泡还留在坑里，称出的体积就偏大。",
      "references": [
        "https://search.bilibili.com/all?keyword=比重瓶%20真空抽气%203kPa%20碎块沥青"
      ]
    },
    {
      "id": 10,
      "level": 4,
      "q": "按 T0603 液体密度计法测稀释沥青密度，记录密度计读数后复测试样温度，若复测温度与初始温度之差大于多少，需继续恒温后重新测量？",
      "options": [
        "大于 0.2℃",
        "大于 0.5℃",
        "大于 1.0℃",
        "大于 2.0℃"
      ],
      "answer": 1,
      "explanation": "T0603 第 4.4.4 条：记录密度计读数后立即小心取出密度计，用玻璃棒作垂直旋转运动搅拌量筒中试样，放入温度计重新测量试样温度，精确至 0.1℃。取前后两次温度平均值（记为 t），精确至 0.1℃。若重新测量温度与初始温度之差大于 0.5℃，则继续恒温、重新测量。密度计法对温度漂移很敏感，因为读数要再经膨胀系数 α15 和温度修正系数 VCF 换算到 15℃。",
      "plain": "液体密度计是「浮」出来的读数，温度一变，液体胀了浮力就变，读数立刻跑偏。所以规范要求读完数再量一次温度，前后差超过 0.5℃就作废重来。这就像量身高，刚站上去量一次、过一会儿再量一次，差太多说明你没站直，得重来。",
      "references": [
        "https://search.bilibili.com/all?keyword=液体密度计法%20稀释沥青%20温度修正"
      ]
    },
    {
      "id": 11,
      "level": 4,
      "q": "T0603 中，各类方法的允许误差配对，下列哪一项是正确的？",
      "options": [
        "半固态/固态沥青（玻璃比重瓶）：密度重复性 0.003g/cm³，再现性 0.007g/cm³",
        "乳化沥青（金属比重瓶）：密度重复性 0.003g/cm³，再现性 0.007g/cm³",
        "碎块沥青：密度重复性 0.003g/cm³，再现性 0.007g/cm³",
        "粉末状沥青（容量瓶法）：密度重复性 0.003g/cm³，再现性 0.007g/cm³"
      ],
      "answer": 0,
      "explanation": "T0603 各章允许误差分别为：第 3.6 条半固态/固态/黏稠沥青（玻璃比重瓶）相对密度与密度重复性 0.003、再现性 0.007；第 5.6 条乳化沥青（金属比重瓶）密度重复性 0.002、再现性 0.004（最严）；第 6.5 条碎块沥青重复性 0.007、再现性 0.011；第 7.6 条粉末状沥青（容量瓶法）重复性 0.020、再现性 0.040（最宽）。误差大小与试样均匀性、气泡排除难度直接相关。",
      "plain": "六种方法六套误差，规律很好记：越均匀越好测，要求越严。乳化沥青是液体，灌满就行，误差最小（0.002/0.004）；碎块和粉末有颗粒、有气泡，误差放宽到 0.007/0.011 和 0.020/0.040。像称体重：同一台秤称大人很稳，称一把瓜子每次都不一样。",
      "references": [
        "https://search.bilibili.com/all?keyword=沥青密度%20允许误差%20重复性%20再现性"
      ]
    },
    {
      "id": 12,
      "level": 4,
      "q": "某乳化沥青按 T0603 测得 25℃ 密度为 1.010g/cm³，按 T0612 蒸馏法测得含水率为 30.0%。仅根据这两个数据判断，下列结论正确的是？",
      "options": [
        "该乳化沥青的沥青含量为 70.0%，残留物密度必然等于 1.010g/cm³",
        "该乳化沥青的沥青含量为 70.0%，但 1.010g/cm³ 是乳液密度而非残留物密度",
        "该乳化沥青的沥青含量为 30.0%",
        "含水率与密度之间没有换算关系，无法得出任何沥青含量信息"
      ],
      "answer": 1,
      "explanation": "T0612 第 7.4 条规定：对于乳化沥青，计算 100－含水率作为乳化沥青的沥青含量，精确至 0.1%，故沥青含量 = 100－30.0 = 70.0%。但 T0603 第 5 章测的是乳化沥青（乳液）本身的密度，其中包含水相；沥青残留物密度需按 T0602 第 3.8 条用 T0651/T0667/T0668/T0669 蒸发或蒸馏得到残留物后再测。二者是不同对象，不可混用。",
      "plain": "乳化沥青是「沥青＋水＋乳化剂」的混合物。称它一升有多重，得到的是这杯混合液（含水的）密度；而沥青含量要减掉水，得到 70%。这两个数字一个是「整杯饮料的重量」，一个是「里面糖占多少」，不能互相顶替。要测沥青本身的密度，得先把水蒸掉、拿到残留物再测。",
      "references": [
        "https://search.bilibili.com/all?keyword=乳化沥青%20沥青含量%20100减含水率"
      ]
    },
    {
      "id": 13,
      "level": 5,
      "q": "玻璃比重瓶法测得：比重瓶质量 m1=32.145g，盛满水时 m2=57.860g，比重瓶加试样 m3=56.420g，比重瓶加试样再加水 m4=72.315g。已知试验温度 25℃，水密度 0.9970g/cm³，则试样密度约为？",
      "options": [
        "2.472g/cm³",
        "2.465g/cm³",
        "2.458g/cm³",
        "2.512g/cm³"
      ],
      "answer": 1,
      "explanation": "按式（T0603-1）：γb = (m3－m1)/[(m2－m1)－(m4－m3)]。分子 = 56.420－32.145 = 24.275g（试样质量）；分母 = (57.860－32.145)－(72.315－56.420) = 25.715－15.895 = 9.820g（试样排开水的质量）。γb = 24.275/9.820 = 2.4720，即相对密度约 2.472。再由式（T0603-2）ρb = γb × ρw = 2.4720 × 0.9970 = 2.4646 ≈ 2.465g/cm³。选项 2.472 是只算到相对密度、漏乘水密度的错误结果；2.458 与 2.512 为分母或水密度取错时的干扰值。",
      "plain": "这道题是「两步走」：第一步算试样有多重（24.275g），第二步算它挤走了多少水（9.82g），两者一除得到相对密度 2.472——这只是「比水重多少倍」。再乘以水本身的密度 0.997，才换成真正的 g/cm³ 单位，得 2.465。少乘最后这一步，就等于只说了倍数、没带单位。",
      "references": [
        "https://search.bilibili.com/all?keyword=比重瓶法%20相对密度%20计算例题"
      ]
    },
    {
      "id": 14,
      "level": 5,
      "q": "某实验室在 25℃ 下用玻璃比重瓶法（半固态沥青）测同一样品密度，两次平行结果分别为 1.028g/cm³ 和 1.034g/cm³。按 T0603 判断，下列处理正确的是？",
      "options": [
        "两次差值 0.006g/cm³ 大于重复性允许误差 0.003g/cm³，应查明原因并重做",
        "两次差值 0.006g/cm³ 小于再现性允许误差 0.007g/cm³，可直接取平均报出",
        "两次差值 0.006g/cm³ 未超过 0.010g/cm³，可直接取平均报出",
        "两次差值在允许范围内，但必须取较大值报出"
      ],
      "answer": 0,
      "explanation": "T0603 第 3.6.2 条：密度的重复性误差不大于 0.003g/cm³（再现性 0.007g/cm³）。重复性用于同一实验室、同一操作者、同一设备下的平行试验；再现性用于不同实验室之间。本题两次平行在同一实验室完成，应比对重复性 0.003，而实测差值 0.006 超限，故必须查明原因（常见为气泡未排净、瓶塞擦拭不当、恒温不足或天平静电）并重做，不能直接取平均、也不能拿再现性 0.007 来放行。",
      "plain": "很多人一看 0.006 比 0.007 小就放心了，这正好踩坑：0.007 是「两个不同实验室」比对的再现性，自家同一个瓶子做两次要按更严的 0.003 来卡。0.006 已经超标一倍，说明过程有问题——可能是气泡、可能是没焐透。找出原因重做，别硬凑平均。",
      "references": [
        "https://search.bilibili.com/all?keyword=重复性%20再现性%20区别%20试验%20允许误差"
      ]
    },
    {
      "id": 15,
      "level": 5,
      "q": "关于 T0603 中「用 60～80℃ 加温比重瓶」与「试验前称量干燥比重瓶质量并与记录值比较」两项操作，下列理解正确的是？",
      "options": [
        "加温比重瓶是为了去除残留水分，与标定周期无关；每次称空瓶仅为记录习惯",
        "加温比重瓶便于热沥青灌入不挂壁；每次试验前称空瓶并与记录值比较，差值大于 5mg 须重新标定",
        "加温比重瓶是为了让沥青快速冷却；空瓶质量差大于 0.5g 才需重标",
        "两项操作都只针对乳化沥青，固体沥青不需要"
      ],
      "answer": 1,
      "explanation": "T0603 第 3.2.2 条：称量干燥比重瓶质量，然后放入烘箱加温至 50～80℃，目的是让热沥青灌入时不在冷瓶壁上立即凝固挂壁，保证注至 2/3～3/4 高度且不黏附瓶口瓶壁。第 3.3.6 条规定：每次密度试验之前称量干燥比重瓶质量并与记录的比重瓶质量比较，若两者之差大于 5mg，则重新进行比重瓶标定——这是容积变化的日常哨兵，阈值是 5mg（不是 0.5g）。",
      "plain": "先把瓶子烤到五六十度，热沥青灌进去才顺溜，不然一碰冷壁就凝成一层皮。每次试验前还要称一下空瓶，像出门前给车查胎压：比档案值重了超过 5 毫克（还不到一粒盐的重量），说明瓶子磕了、水垢厚了，容积不可信，必须重新标定。",
      "references": [
        "https://search.bilibili.com/all?keyword=比重瓶%205mg%20重新标定%20沥青"
      ]
    }
  ]
}
