Repository: xvlihao11/asphalt-platform-

File: quiz/data/quizzes/2026-08-19.json
{
  "date": "2026-08-19",
  "title": "沥青每日答题 2026-08-19",
  "topic": "沥青基础性能与检测（示例题库）",
  "questions": [
    {
      "id": 1,
      "q": "道路石油沥青的牌号（如70号沥青）是依据哪项指标划分的？",
      "options": [
        "软化点",
        "25℃针入度",
        "15℃延度",
        "闪点"
      ],
      "answer": 1,
      "explanation": "我国道路石油沥青按25℃、100g、5s条件下的针入度划分牌号，针入度每10个单位（0.1mm）为一个牌号。70号沥青即针入度范围为60~80（0.1mm）。牌号越小，沥青越硬，高温稳定性越好，但低温性能相对下降。",
      "references": [
        {
          "title": "百度百科：针入度",
          "url": "https://baike.baidu.com/item/针入度"
        },
        {
          "title": "B站视频搜索：沥青针入度试验",
          "url": "https://search.bilibili.com/all?keyword=沥青针入度试验"
        }
      ],
      "level": 1
    },
    {
      "id": 2,
      "q": "沥青的\"三大指标\"不包括以下哪一项？",
      "options": [
        "针入度",
        "软化点",
        "延度",
        "脆点"
      ],
      "answer": 3,
      "explanation": "沥青经典三大指标为：针入度（表征软硬程度/稠度）、软化点（表征高温性能）、延度（表征塑性变形能力）。脆点是通过 Fraass 脆点试验测定的低温指标，属于扩展指标，不在传统三大指标之列。",
      "references": [
        {
          "title": "百度百科：沥青",
          "url": "https://baike.baidu.com/item/沥青"
        },
        {
          "title": "B站视频搜索：沥青三大指标",
          "url": "https://search.bilibili.com/all?keyword=沥青三大指标"
        }
      ],
      "level": 1
    },
    {
      "id": 3,
      "q": "软化点试验采用环球法测定，它主要反映沥青的哪方面性能？",
      "options": [
        "低温抗裂性能",
        "高温稳定性能",
        "疲劳性能",
        "粘附性能"
      ],
      "answer": 1,
      "explanation": "环球法（Ring and Ball）测定的软化点是沥青由固态转为流动状态的特征温度，反映沥青的高温稳定性。软化点越高，沥青夏季高温下越不易软化变形。沥青的软化点与针入度结合可计算针入度指数PI来评价感温性。",
      "references": [
        {
          "title": "百度百科：软化点",
          "url": "https://baike.baidu.com/item/软化点"
        },
        {
          "title": "B站视频搜索：沥青软化点试验 环球法",
          "url": "https://search.bilibili.com/all?keyword=沥青软化点试验"
        }
      ],
      "level": 2
    },
    {
      "id": 4,
      "q": "延度试验中，沥青试件被拉断时的伸长长度越大，说明沥青的哪种性能越好？",
      "options": [
        "高温稳定性",
        "塑性变形能力",
        "耐老化性能",
        "水稳定性"
      ],
      "answer": 1,
      "explanation": "延度表征沥青在外力拉伸下承受塑性变形的能力。延度越大，沥青的柔韧性越好，路面越不易开裂。道路石油沥青通常测定15℃延度，SBS改性沥青还需测定5℃低温延度以评价其低温性能。",
      "references": [
        {
          "title": "百度百科：延度",
          "url": "https://baike.baidu.com/item/延度"
        },
        {
          "title": "B站视频搜索：沥青延度试验",
          "url": "https://search.bilibili.com/all?keyword=沥青延度试验"
        }
      ],
      "level": 2
    },
    {
      "id": 5,
      "q": "DSR（动态剪切流变仪）主要用于评价沥青的哪方面性能？",
      "options": [
        "低温抗裂性能",
        "高温抗车辙性能",
        "与集料的粘附性",
        "耐光老化性能"
      ],
      "answer": 1,
      "explanation": "DSR通过测定复数剪切模量G*和相位角δ计算车辙因子G*/sinδ，评价沥青的高温抗车辙性能，是Superpave沥青分级（PG分级）中高温等级的核心指标。车辙因子越大，高温抗永久变形能力越强。",
      "references": [
        {
          "title": "B站视频搜索：动态剪切流变仪 DSR",
          "url": "https://search.bilibili.com/all?keyword=动态剪切流变仪"
        },
        {
          "title": "B站视频搜索：Superpave 沥青PG分级",
          "url": "https://search.bilibili.com/all?keyword=Superpave沥青PG分级"
        }
      ],
      "level": 3
    },
    {
      "id": 6,
      "q": "BBR（弯曲梁流变仪）试验测定的劲度模量S和蠕变速率m值，用于评价沥青的哪方面性能？",
      "options": [
        "低温抗裂性能",
        "高温抗车辙性能",
        "抗水损害性能",
        "施工和易性"
      ],
      "answer": 0,
      "explanation": "BBR在低温条件下（如-12℃、-18℃）测定沥青的劲度模量S（越小说明越柔软）和蠕变速率m值（越大说明应力松弛能力越强），两者共同评价沥青的低温抗裂性能，是PG分级低温等级的依据。",
      "references": [
        {
          "title": "B站视频搜索：弯曲梁流变仪 BBR",
          "url": "https://search.bilibili.com/all?keyword=弯曲梁流变仪BBR"
        }
      ],
      "level": 3
    },
    {
      "id": 7,
      "q": "SBS改性沥青中的SBS是指哪种材料？",
      "options": [
        "苯乙烯-丁二烯-苯乙烯嵌段共聚物",
        "硅铝酸盐沸石分子筛",
        "磺化沥青乳液",
        "顺丁橡胶"
      ],
      "answer": 0,
      "explanation": "SBS是苯乙烯-丁二烯-苯乙烯（Styrene-Butadiene-Styrene）三嵌段共聚物，属于热塑性弹性体。掺入沥青后形成网络结构，可显著改善沥青的高温稳定性、低温延性和弹性恢复性能，是目前应用最广泛的改性剂之一。",
      "references": [
        {
          "title": "百度百科：SBS改性沥青",
          "url": "https://baike.baidu.com/item/SBS改性沥青"
        },
        {
          "title": "B站视频搜索：SBS改性沥青原理",
          "url": "https://search.bilibili.com/all?keyword=SBS改性沥青"
        }
      ],
      "level": 2
    },
    {
      "id": 8,
      "q": "沥青在热氧老化后，其常规指标的一般变化规律是？",
      "options": [
        "针入度增大，软化点降低",
        "针入度减小，软化点升高，延度降低",
        "针入度、软化点、延度均增大",
        "三大指标均无明显变化"
      ],
      "answer": 1,
      "explanation": "沥青老化后轻组分挥发、组分向重组分迁移，宏观表现为变硬变脆：针入度减小、软化点升高、延度显著降低。因此沥青路面使用多年后易出现裂缝等病害，施工中也需控制加热温度和时间以减轻短期老化。",
      "references": [
        {
          "title": "B站视频搜索：沥青老化机理",
          "url": "https://search.bilibili.com/all?keyword=沥青老化机理"
        }
      ],
      "level": 4
    },
    {
      "id": 9,
      "q": "原油评价工作的核心目的是什么？",
      "options": [
        "确定原油的市场销售价格",
        "为确定原油加工方案和产品结构提供依据",
        "评价原油的开采难度",
        "检测原油的运输安全性"
      ],
      "answer": 1,
      "explanation": "原油评价是通过一系列分析测试，摸清原油的组成、性质及其各馏分的产率和性质，为炼厂选择加工方案、确定产品结构、优化工艺条件提供依据。例如评价沥青基（环烷基）原油适合生产优质道路沥青。",
      "references": [
        {
          "title": "百度百科：原油评价",
          "url": "https://baike.baidu.com/item/原油评价"
        },
        {
          "title": "B站视频搜索：原油评价 原油加工方案",
          "url": "https://search.bilibili.com/all?keyword=原油评价"
        }
      ],
      "level": 2
    },
    {
      "id": 10,
      "q": "沥青的四组分（SARA）分析是将沥青分离为哪四个组分？",
      "options": [
        "饱和分、芳香分、胶质、沥青质",
        "石蜡、烯烃、芳烃、杂环化合物",
        "轻油、重油、蜡、碳青质",
        "直链烃、支链烃、环烷烃、胶质"
      ],
      "answer": 0,
      "explanation": "四组分分析（SARA）用色谱法将沥青分为饱和分（Saturates）、芳香分（Aromatics）、胶质（Resins）和沥青质（Asphaltenes）。胶质→沥青质的转化与老化相关；沥青质含量高的沥青高温性能好但低温易脆，各组分比例决定沥青的胶体结构类型。",
      "references": [
        {
          "title": "百度百科：沥青质",
          "url": "https://baike.baidu.com/item/沥青质"
        },
        {
          "title": "B站视频搜索：沥青四组分 SARA分析",
          "url": "https://search.bilibili.com/all?keyword=沥青四组分分析"
        }
      ],
      "level": 5
    }
  ]
}

File: quiz/data/quizzes/2026-08-20.json
{
  "date": "2026-08-20",
  "title": "沥青每日答题 2026-08-20",
  "topic": "原油评价与沥青实验操作（仪器·规范·15题由易到难）",
  "plainSummary": "今天这15道题带你过一遍沥青实验室的核心操作：从最基础的针入度、软化点、延度三大指标怎么测，到薄膜烘箱模拟老化、闪点安全试验，再到 DSR、BBR 这些流变仪器的试验条件，最后是 PG 分级和针入度指数这类需要动脑计算的硬核内容。建议先做基础题热身，挑战题拿纸笔算一算，做完去 AI 助手页看每道题的大白话讲解。",
  "questions": [
    {
      "id": 1,
      "level": 1,
      "q": "标准针入度试验（GB/T 4509）的试验条件是？",
      "options": ["25℃、100g、5s", "15℃、50g、10s", "25℃、200g、5s", "30℃、100g、3s"],
      "answer": 0,
      "explanation": "针入度标准试验条件为：温度25℃、标准针连杆荷载100g、贯入时间5s，以0.1mm计。针入度越大沥青越软。制样后需在25℃水浴中恒温1.5~2h再测。",
      "plain": "想象用一根标准缝衣针，在25度的水里、挂上100克砝码，往沥青上“扎”5秒——扎得越深（数字越大），沥青就越软。就像用手指戳蛋糕判断软硬。",
      "references": [{"title": "B站视频搜索：沥青针入度试验", "url": "https://search.bilibili.com/all?keyword=沥青针入度试验"}]
    },
    {
      "id": 2,
      "level": 1,
      "q": "测定沥青软化点采用的是哪种方法？",
      "options": ["环球法", "恩氏粘度法", "开口杯法", "旋转薄膜法"],
      "answer": 0,
      "explanation": "软化点用环球法（Ring and Ball）测定：沥青试样水平搁置的铜环中，上放钢球，水浴（或甘油浴）以5℃/min升温，试样下垂触及下挡板时的温度即软化点。",
      "plain": "把沥青做成一个小圆饼放在铜环里，上面压一颗钢球，然后给水慢慢加热。沥青一软，钢球就把它压得垂下来，碰到下面挡板那一刻的温度就是软化点——相当于沥青“扛不住热”的临界点。",
      "references": [{"title": "B站视频搜索：沥青软化点 环球法", "url": "https://search.bilibili.com/all?keyword=沥青软化点试验"}]
    },
    {
      "id": 3,
      "level": 1,
      "q": "延度试验（GB/T 4508）中，试件的标准拉伸条件是？",
      "options": ["25℃水中、5cm/min", "15℃水中、5cm/min", "15℃水中、1cm/min", "5℃水中、10cm/min"],
      "answer": 1,
      "explanation": "延度试验标准条件为15℃水浴、拉伸速度5±0.25cm/min（道路石油沥青）。SBS改性沥青还需测5℃低温延度评价低温性能。试件呈8字形，拉断时的长度即延度（cm）。",
      "plain": "把沥青浇成一个8字形的“小面条”，泡在15度的水里，两头用机器以每分钟5厘米的速度慢慢拉。能拉到多长才断，就是延度——拉得越长，说明沥青越“韧”，冬天越不容易裂。",
      "references": [{"title": "B站视频搜索：沥青延度试验", "url": "https://search.bilibili.com/all?keyword=沥青延度试验"}]
    },
    {
      "id": 4,
      "level": 2,
      "q": "针入度试样制备后，应在25℃水浴中恒温多长时间方可测试？",
      "options": ["30min", "1.5~2h", "10~15min", "24h"],
      "answer": 1,
      "explanation": "GB/T 4509规定：试样在25℃水浴中恒温1.5~2h（小试样皿1.5h，大试样皿2h）。恒温不足会导致温度偏高、针入度偏大，是常见的操作误差来源。",
      "plain": "沥青刚从烘箱里拿出来是热的，直接测肯定“偏软”。所以要先把它泡进25度的水浴里“冷静”一个半到两个小时，让整杯沥青里外都到25度再动手。着急测就是给自己埋误差。",
      "references": [{"title": "B站视频搜索：针入度试验操作", "url": "https://search.bilibili.com/all?keyword=针入度试验操作规程"}]
    },
    {
      "id": 5,
      "level": 2,
      "q": "克利夫兰开口杯法（GB/T 3536）用于测定沥青的哪个指标？",
      "options": ["燃点", "闪点", "倾点", "滴点"],
      "answer": 1,
      "explanation": "克利夫兰开口杯法测定闪点（也可测燃点）：试样以规定速率加热，点火焰扫过液面，出现一闪即灭的蓝色火焰时为闪点。闪点是沥青安全施工温度的控制指标，加热温度应低于闪点。",
      "plain": "把沥青放在开口小杯里加热，每隔一段时间用一个小火苗从液面上扫过。哪次扫过去时液面“呼”地闪一下蓝火又灭了——这时的温度就是闪点。它告诉你：沥青加热到这个温度附近就有起火风险，所以现场加热温度必须留足安全余量。",
      "references": [{"title": "B站视频搜索：克利夫兰开口杯 闪点", "url": "https://search.bilibili.com/all?keyword=克利夫兰开口杯闪点试验"}]
    },
    {
      "id": 6,
      "level": 2,
      "q": "薄膜烘箱试验（TFOT/RTFOT）模拟的是沥青的哪个过程？",
      "options": ["路面使用10年后的长期老化", "拌和、摊铺过程中的短期热老化", "低温收缩开裂", "光照氧化老化"],
      "answer": 1,
      "explanation": "TFOT（163℃、5h、沥青膜厚约3mm）及RTFOT（旋转薄膜，163℃、75min）模拟沥青在与集料拌和、摊铺碾压过程中经历的短期热氧老化。长期老化用PAV模拟。",
      "plain": "沥青出厂后要跟几百度的石料“翻炒”一番再摊到路上，这一折腾会变硬变脆一点。薄膜烘箱试验就是提前模拟这道工序：把沥青摊成薄薄一层，163度烤几个小时，看它“烤老了多少”。而烤完还想更狠地模拟用上十年的老化，那是另一个试验（PAV）的活。",
      "references": [{"title": "B站视频搜索：薄膜烘箱试验 TFOT", "url": "https://search.bilibili.com/all?keyword=薄膜烘箱试验TFOT"}]
    },
    {
      "id": 7,
      "level": 3,
      "q": "软化点试验中，烧杯内液体（水或甘油）的升温速率应控制在？",
      "options": ["1±0.5℃/min", "3±0.5℃/min", "5±0.5℃/min", "10±1℃/min"],
      "answer": 2,
      "explanation": "GB/T 4507规定升温速率5±0.5℃/min。速率偏快结果偏高，偏慢结果偏低。起始液温：预计软化点低于80℃时用5℃新煮沸蒸馏水；不低于80℃时用32℃甘油。",
      "plain": "软化点试验最考验“火候”：水浴必须以每分钟5度（±0.5）匀速升温。烧得太快，沥青来不及“服软”，测出来的软化点虚高；烧得太慢又偏低。就像煮溏心蛋要掐着表控制火候，差半分钟口感都不一样。",
      "references": [{"title": "B站视频搜索：软化点试验 升温速率", "url": "https://search.bilibili.com/all?keyword=沥青软化点试验操作"}]
    },
    {
      "id": 8,
      "level": 3,
      "q": "DSR（动态剪切流变仪）试验的标准加载条件是？",
      "options": ["角频率10rad/s（约1.59Hz），试样厚1mm", "角频率1rad/s，试样厚2mm", "频率60Hz，试样厚5mm", "角频率100rad/s，试样厚0.5mm"],
      "answer": 0,
      "explanation": "SHRP/Superpave规定DSR试验角频率10rad/s（≈1.59Hz），平行板直径25mm（原样/RTFOT后）或8mm（PAV后中温），试样厚1mm（8mm板为2mm）。测定G*与δ，计算车辙因子G*/sinδ。",
      "plain": "DSR就像“夹心饼干测试”：沥青夹在两块平板之间，上面那块按每秒约1.6次的频率来回扭它（专业说法：角频率10弧度/秒），沥青层只铺1毫米薄薄一层。仪器记录沥青“反抗扭动的劲儿”（G*）和“慢半拍的脾气”（δ），两者一算就是车辙因子——判断夏天路面会不会压出车辙。",
      "references": [{"title": "B站视频搜索：DSR 动态剪切流变仪", "url": "https://search.bilibili.com/all?keyword=动态剪切流变仪DSR试验"}]
    },
    {
      "id": 9,
      "level": 3,
      "q": "原油评价中，实沸点蒸馏（TBP）的主要作用是？",
      "options": ["快速测定原油密度和粘度", "按沸程切割窄馏分，考察各馏分收率与性质", "测定原油的含硫量", "评价原油的低温流动性"],
      "answer": 1,
      "explanation": "实沸点蒸馏是原油评价的核心手段：在约相当于15块理论板的蒸馏柱中，按沸点将原油切割成窄馏分（如每25℃或按特征沸程），测定各馏分收率与性质，绘制实沸点曲线，为制定加工方案、确定产品结构提供依据。原油评价的常规流程还包括脱水、一般性质分析、直馏产品切割等。",
      "plain": "实沸点蒸馏就是给原油“庖丁解牛”：一根高效率的蒸馏柱把原油按沸点一段一段“切”成窄馏分，然后看每一段有多少量、性质怎么样，画出一条曲线。炼厂拿到这条曲线就知道：这批油能切出多少沥青、多少柴油，适合怎么加工。这是我们原油评价吃饭的本事。",
      "references": [{"title": "B站视频搜索：实沸点蒸馏 原油评价", "url": "https://search.bilibili.com/all?keyword=实沸点蒸馏"}]
    },
    {
      "id": 10,
      "level": 4,
      "q": "关于BBR（弯曲梁流变仪）试验，正确的说法是？",
      "options": [
        "试验温度比PG低温等级温度高10℃，劲度模量S≤300MPa且m值≥0.3",
        "试验温度等于PG低温等级温度，S≥300MPa且m值≤0.3",
        "试验温度比PG低温等级温度低10℃，只需S≤600MPa",
        "用原样沥青直接测试，无需老化"
      ],
      "answer": 0,
      "explanation": "BBR采用RTFOT+PAV后的残留沥青，在（PG低温等级+10）℃下测定60s时的劲度模量S（要求≤300MPa，越低越柔）与蠕变速率m值（要求≥0.3，应力松弛能力越强越好）。如PG 64-28，BBR在-18℃测试。",
      "plain": "BBR测的是沥青“冬天的脾气”。方法是：把老化过的沥青做成一根小梁，泡在低温液体里压一下，看它弯下去的劲头。判据两条：劲度S要小（软乎乎），松弛m值要大（会自我减压）。妙处在于测试温度“偷偷加10度”——比如标号到-28度，实际在-18度测，这10度是留给时间效应的余量，就像考试给你留了检查时间。",
      "references": [{"title": "B站视频搜索：BBR 弯曲梁流变仪", "url": "https://search.bilibili.com/all?keyword=弯曲梁流变仪BBR"}]
    },
    {
      "id": 11,
      "level": 4,
      "q": "PG分级中，原样沥青与RTFOT后残留沥青的车辙因子G*/sinδ限值分别是？",
      "options": ["均≥1.0kPa", "≥1.0kPa 与 ≥2.2kPa", "≥2.2kPa 与 ≥5.0kPa", "均≥500kPa"],
      "answer": 1,
      "explanation": "Superpave规定：原样沥青G*/sinδ≥1.0kPa；RTFOT残留沥青G*/sinδ≥2.2kPa；PAV残留沥青中温G*·sinδ≤5000kPa。老化后限值提高，是为了保证沥青经拌和老化后仍保有足够的高温抗车辙能力。",
      "plain": "PG分级对沥青“体检”分三个阶段，一关比一关严：新出厂时车辙因子只要≥1.0千帕；模拟完拌和老化（RTFOT烤完）就要≥2.2千帕；再到PAV（模拟用十年）就换指标测中温疲劳。逻辑很朴素：沥青路上一定会老化，所以验收标准要“越老越能打”。",
      "references": [{"title": "B站视频搜索：Superpave PG分级", "url": "https://search.bilibili.com/all?keyword=Superpave沥青PG分级"}]
    },
    {
      "id": 12,
      "level": 4,
      "q": "PAV（压力老化试验）的条件与模拟对象是？",
      "options": ["100℃、2.1MPa、20h，模拟使用5~10年的长期老化", "163℃、常压、75min，模拟拌和老化", "60℃、常压、9天，模拟光照老化", "25℃、常压、24h，模拟储存老化"],
      "answer": 0,
      "explanation": "PAV试验条件：RTFOT残留沥青置于100℃、2.1MPa（约20个大气压）氧气氛围中20h，模拟路面使用5~10年的长期氧化老化，其残留物用于BBR及中温DSR疲劳试验。163℃/75min是RTFOT（短期老化）条件，注意区分。",
      "answerNote": "",
      "plain": "如果说RTFOT是给沥青“过一遍油锅”（短期），PAV就是“高压氧舱”：把烤过的沥青放进100度、20个大气压的纯氧环境里闷20小时，相当于把路面十年的风吹日晒压缩成一天的“加速人生”。出来的样品再拿去做BBR低温和中温疲劳试验，模拟的是老路面。",
      "references": [{"title": "B站视频搜索：PAV 压力老化", "url": "https://search.bilibili.com/all?keyword=压力老化试验PAV"}]
    },
    {
      "id": 13,
      "level": 5,
      "q": "某沥青25℃针入度为70（0.1mm），软化点为48℃。用公式 PI=(1952−500lgP−20T)/(50lgP−T−120) 计算针入度指数PI（lg70≈1.845），并判断胶体结构类型。",
      "options": ["PI≈−0.92，溶一凝胶结构", "PI≈−2.4，溶胶结构", "PI≈+1.1，凝胶结构", "PI≈−0.92，溶胶结构"],
      "answer": 0,
      "explanation": "代入：分子=1952−500×1.845−20×48=1952−922.5−960=69.5；分母=50×1.845−48−120=92.25−168=−75.75；PI=69.5/(−75.75)≈−0.92。按分类：PI＜−2为溶胶型，−2≤PI≤+2为溶一凝胶型，PI＞+2为凝胶型，故为溶一凝胶结构。PI越大，感温性越好。",
      "plain": "针入度指数PI是用针入度和软化点两个数“合谋”算出来的感温性指标。套公式算出PI≈−0.92，落在−2到+2之间，属于最常见的“溶一凝胶”结构——沥青里的沥青质胶团不多不少，性格居中。记住口诀：PI小于−2是“散装”溶胶，大于+2是“抱团”凝胶，中间就是溶一凝胶。计算题别慌，先代分子再代分母，注意分母是负的。",
      "references": [{"title": "B站视频搜索：针入度指数 PI 计算", "url": "https://search.bilibili.com/all?keyword=针入度指数PI"}]
    },
    {
      "id": 14,
      "level": 5,
      "q": "关于当量软化点T800与当量脆点T1.2（由lgP=A·T+K回归推算），正确的说法是？",
      "options": [
        "T800对应针入度800（0.1mm）的温度，T1.2对应针入度1.2（0.1mm）的温度",
        "T800对应针入度80（0.1mm）的温度，T1.2对应针入度12（0.1mm）的温度",
        "T800越高低温性能越好，T1.2越高高温性能越好",
        "两者均由软化点试验直接测得"
      ],
      "answer": 0,
      "explanation": "在不同温度下测定针入度，回归lgP=A·T+K。令lgP=lg800得当量软化点T800（高温性能指标，越高越好）；令lgP=lg1.2得当量脆点T1.2（低温性能指标，越低越好）。当量脆点比传统Fraass脆点更省样，T1.2越低低温抗裂越好。注意选项B是常见陷阱（误记为80和12）。",
      "plain": "这是“一鱼两吃”的经典计算：在好几个温度下测针入度，发现“针入度取对数”和“温度”是条直线。把直线往两头外推——推到针入度等于800时是当量软化点T800（代表高温能力，越高越耐热）；推到针入度只剩1.2时是当量脆点T1.2（代表低温能力，越低越抗冻）。坑就在这：是800和1.2，不是80和12，考试最爱在这儿挖坑。",
      "references": [{"title": "B站视频搜索：当量软化点 当量脆点", "url": "https://search.bilibili.com/all?keyword=当量软化点T800"}]
    },
    {
      "id": 15,
      "level": 5,
      "q": "按JTG F40，SBS改性沥青I-D的技术等级中，5℃延度要求为？",
      "options": ["≥50cm", "≥40cm", "≥30cm", "≥20cm"],
      "answer": 3,
      "explanation": "JTG F40-2004中SBS类（I类）改性沥青按5℃延度分级：I-A≥50cm、I-B≥40cm、I-C≥30cm、I-D≥20cm。I-D针入度最小（30~60），高温性能最好但低温延性要求最低。同时SBS改性沥青还要求弹性恢复≥55%~70%（按等级）、离析（48h软化点差）≤2.5℃等。",
      "plain": "SBS改性沥青的等级就像游戏难度：I-A到I-D，针入度一级比一级小（越来越硬，越扛高温），但5℃延度的及格线也一级比一级松：50→40→30→20厘米。I-D是“高温特种兵”——夏天抗车辙最强，但冬天延展性要求就放得最宽。背的时候记“50-40-30-20，跟着ABCD走”，再记一句：I-D还得通过48小时离析试验（软化点差≤2.5℃），考察SBS有没有跟沥青“闹分家”。",
      "references": [{"title": "B站视频搜索：SBS改性沥青 JTG F40", "url": "https://search.bilibili.com/all?keyword=SBS改性沥青技术要求"}]
    }
  ]
}

File: quiz/data/quizzes/2026-08-21.json
{
  "date": "2026-08-21",
  "title": "沥青每日答题 2026-08-21",
  "topic": "沥青三大指标试验操作深度（针入度·软化点·延度）+ SBS改性沥青识别与储存稳定性",
  "plainSummary": "今天15道题全部锁定在「看得见、摸得着、做得动」的一线实操：上半场练三大指标（针入度25℃/100g/5s、环球法5℃/min软化点、延度5cm/min拉伸），下半场聚焦SBS改性沥青I-A～I-D四级判别、离析48h软化点差、TFOT/RTFOT后针入度比，挑战题给出PI计算和介质转换的易错点。建议带着GB/T 4509、4507、4508三本规范原文对照看，每道题都先想想实操当时手边应该摆什么数字。",
  "questions": [
    {
      "id": 1,
      "level": 1,
      "q": "沥青针入度的法定计量单位是？",
      "options": [
        "1 cm",
        "0.1 mm",
        "1 mm",
        "1 μm"
      ],
      "answer": 1,
      "explanation": "GB/T 4509-2010第3.1条明确规定：针入度是「标准针垂直穿入沥青试样中的深度，以1/10 mm表示」。所以「针入度=80」实际深度为8.0 mm，数字是约定俗成的行业行话，物理量等于数值×0.1 mm。",
      "plain": "沥青针入度读数80≠80毫米，实际是 80×0.1mm = 8.0mm。这是石油沥青领域的「行业约定」，跟毫米不一样，专门约定用 1/10 毫米。刚开始接触容易以为是毫米数，结果算稀了十倍。考试和报告里写「25℃针入度为75」就是指贯入深度7.5 mm。",
      "references": [
        {
          "title": "GB/T 4509-2010 沥青针入度测定法",
          "url": "https://ima.qq.com/wiki/?shareId=d572af1fac55ddda6b9c0e47ecfb0227017ec1bfdb8c5f8412abd33b82d23a41"
        },
        {
          "title": "B站视频搜索：沥青针入度试验",
          "url": "https://search.bilibili.com/all?keyword=沥青针入度试验"
        }
      ]
    },
    {
      "id": 2,
      "level": 1,
      "q": "JTG F40-2004 把 SBS 改性沥青按针入度从小到大硬到软分为 I-A、I-B、I-C、I-D 四个等级。其中 I-D 类的针入度（25℃, 100g, 5s）要求范围是？",
      "options": [
        "大于100",
        "80~100",
        "60~80",
        "40~60"
      ],
      "answer": 3,
      "explanation": "JTG F40-2004 表 4.2.1 明确 SBS I-D 类针入度（25℃, 100g, 5s）为40~60 (0.1mm)。它是四个等级中最硬、最耐热的，常用于高温重载、长大纵坡与机场跑道。",
      "plain": "SBS I-D 是改性沥青里最硬的一档，针入度只有 40~60，意味着 25℃ 用 100g 砝码压 5 秒，标准针只能插进去 4~6 毫米。数字越小越硬，I-D 比 I-A 整整硬一倍多。它专门贴「高温重载」的路段，比如机场跑道、长大纵坡、公交港湾带。记忆口诀：D最硬、A最软。",
      "references": [
        {
          "title": "JTG F40-2004 公路沥青路面施工技术规范",
          "url": "https://www.njlyc.com/self.aspx?ParrentID=3&iContentID=50"
        },
        {
          "title": "B站视频搜索：SBS改性沥青 I-D",
          "url": "https://search.bilibili.com/all?keyword=SBS改性沥青ID"
        }
      ]
    },
    {
      "id": 3,
      "level": 1,
      "q": "沥青软化点（环球法）是用来表征沥青哪一项性能的指标？",
      "options": [
        "高温抗变形能力（耐热性）",
        "低温抗裂性能",
        "抗老化性能",
        "施工和易性（粘度）"
      ],
      "answer": 0,
      "explanation": "软化点是沥青在标准升温条件下开始软化流淌的温度，反映的是沥青的高温稳定性。软化点越高，沥青在夏季高温下越不易软化流淌，抗车辙能力越强，是评价沥青耐热性的核心指标。",
      "plain": "软化点的物理意义就是「沥青在夏天铺路面上会不会变软流走」的临界温度。比如环球法测出来软化点 47℃，意味着在试验条件下沥青接近软化流淌。南方夏天沥青路面温度能到 60~70℃，所以重交通路段就要选软化点 50℃ 以上的改性沥青。它跟低温延度是「兄弟指标」，一个防夏天、一个防冬天。",
      "references": [
        {
          "title": "GB/T 4507-2014 沥青软化点测定法 环球法",
          "url": "https://antpedia.com/standard/6862078-11.html"
        },
        {
          "title": "B站视频搜索：沥青软化点 环球法",
          "url": "https://search.bilibili.com/all?keyword=沥青软化点环球法"
        }
      ]
    },
    {
      "id": 4,
      "level": 2,
      "q": "GB/T 4509-2010《沥青针入度测定法》规定的标准试验条件是？",
      "options": [
        "温度20℃，荷载50g，时间10s",
        "温度25℃，荷载100g，时间5s",
        "温度30℃，荷载200g，时间5s",
        "温度15℃，荷载100g，时间60s"
      ],
      "answer": 1,
      "explanation": "GB/T 4509-2010 第 4 章明示「标准针、针连杆与附加砝码的总质量为100±0.05g，温度25±0.1℃，时间为5s」。这是全球通行、ASTM D5 与 JTG E20 T0604 也通用的稠度衡量基准，三条件必须同时满足才叫标准条件。",
      "plain": "「25℃ + 100 克 + 5 秒」是针入度的「三件套」——温度、砝码、时间，必须三个同时满足才叫标准条件。如果冬天室内开空调到 20℃ 就开始测，结果会比冬天正常值偏小，偏小 20% 都可能。任何标准条件变动都得在报告里写清楚，并说明使用条件对应哪种温度档（25℃ / 15℃ / 5℃ 等）。",
      "references": [
        {
          "title": "GB/T 4509-2010 沥青针入度测定法（科普中国解读）",
          "url": "https://www.kepuchina.cn/article/articleinfo?business_type=100&ar_id=260367"
        },
        {
          "title": "B站视频搜索：GB/T 4509 操作",
          "url": "https://search.bilibili.com/all?keyword=GB/T+4509+操作"
        }
      ]
    },
    {
      "id": 5,
      "level": 2,
      "q": "GB/T 4508《沥青延度测定法》规定的拉伸速度是？",
      "options": [
        "1 cm/min",
        "2.5 cm/min",
        "5 cm/min",
        "10 cm/min"
      ],
      "answer": 2,
      "explanation": "GB/T 4508-2010 第 4 章规定「拉伸速度为5 cm/min ±0.25 cm/min」。试验温度可采用 25℃、15℃、10℃ 或 5℃ 等，但非经特殊说明速度一律为 5 cm/min。速度偏快延度偏小，偏慢则偏大。",
      "plain": "延度试验就像扯一根「沥青面条」，要按 5 cm/min 的速度慢慢往两头拉，看它断在多少厘米。速度太快面团来不及变形就断了，测出来的延度偏小；速度太慢则测出来偏大。新手操作时最常见的错误是没用秒表凭感觉拉，结果数据的精密度出不来——同一个试样平行三次极差很大。",
      "references": [
        {
          "title": "GB/T 4508-2025 沥青延度测定法",
          "url": "https://ima.qq.com/wiki/?shareId=fe8a115e410b6dff03b66a821af76609917484a4b20c90b3de87f4a16348ab74"
        },
        {
          "title": "B站视频搜索：沥青延度试验",
          "url": "https://search.bilibili.com/all?keyword=沥青延度试验"
        }
      ]
    },
    {
      "id": 6,
      "level": 2,
      "q": "GB/T 4507 环球法软化点试验规定的标准升温速率是？",
      "options": [
        "2 ℃/min ± 0.5",
        "5 ℃/min ± 0.5",
        "10 ℃/min ± 0.5",
        "不控制，按电炉档位"
      ],
      "answer": 1,
      "explanation": "GB/T 4507 第 5.5 条明确「加热 3 min 后温度上升速度应达到 5 ℃/min ±0.5 ℃/min」。升温偏快则试样内部温度滞后于介质温度，测得软化点偏高；偏慢则偏低。这一速率的偏差控制是软化点试验的「命脉」。",
      "plain": "「5 度/分钟，偏差不大于 0.5 度」是软化点试验的命脉。实际操作时，最好提前 5 分钟手动匀速预热，到正式计时点切换程序升温。软件自动控制的时候，PID 参数必须调对，不然软化点测试会出现「漂」——同样沥青两次测出来能差 2℃。差 2℃ 在数据上意味着改判、改配方，复测费时费力。",
      "references": [
        {
          "title": "GB/T 4507-2014 沥青软化点测定法 环球法",
          "url": "https://antpedia.com/standard/6862078-11.html"
        },
        {
          "title": "B站视频搜索：软化点升温速率控制",
          "url": "https://search.bilibili.com/all?keyword=软化点升温速率"
        }
      ]
    },
    {
      "id": 7,
      "level": 3,
      "q": "环球法软化点试验使用的标准钢球规格是？",
      "options": [
        "直径15.0 mm，质量13.5±0.05 g",
        "直径9.53 mm，质量3.50±0.05 g",
        "直径6.35 mm，质量1.70±0.05 g",
        "直径10.0 mm，质量5.00±0.05 g"
      ],
      "answer": 1,
      "explanation": "GB/T 4507 规定标准钢球直径 9.53 mm（即 3/8 in 换算）、质量 3.50 ±0.05 g。这是试验室最容易混淆的「破规矩」——别拿成延度试验夹具的钢球，也别拿成试针用的砝码。",
      "plain": "软化点的钢球直径是「3/8 英寸」换过来正好 9.53 mm，质量 3.50 克。直径大一个档（10 mm）质量差近一倍，结果会偏高；直径小一个档（6.35 mm）质量差一倍，结果也会偏高。这个钢球不能跟针入度仪的砝码混，丢一个整套试验结果就得作废。日常维护时建议每月用天平校准一次质量。",
      "references": [
        {
          "title": "沥青软化点测定环与球（北京中科光析）",
          "url": "https://www.yjsshiyi.com/qitajiance/215323.html"
        },
        {
          "title": "B站视频搜索：环球法软化点钢球",
          "url": "https://search.bilibili.com/all?keyword=环球法软化点钢球"
        }
      ]
    },
    {
      "id": 8,
      "level": 3,
      "q": "JTG E20 T0661 规定 SBS 改性沥青离析试验的关键参数是？",
      "options": [
        "在163℃下静置 48 h，软化点差 ≤ 2.5℃",
        "在200℃下静置 24 h，软化点差 ≤ 1.0℃",
        "在135℃下静置 72 h，软化点差 ≤ 3.5℃",
        "在100℃下静置 12 h，软化点差 ≤ 0.5℃"
      ],
      "answer": 0,
      "explanation": "JTG E20 T0661 取改性沥青约 50 g 注于铝管，163℃±5℃ 烘箱静置 48 h，取顶部 1/3 与底部 1/3 沥青分别做软化点，差值不大于 2.5℃。表征 SBS 改性剂与基质沥青的相容稳定性。",
      "plain": "离析试验本质就是「看 SBS 会不会往下沉」。把改性沥青装进细铝管，烘箱里 48 小时「蒸桑拿」，然后切管子顶部 1/3 和底部 1/3 各做软化点。差超过 2.5℃ 说明相容性不好，储存或运输途中 SBS 会沉积分层，影响路用性能。试验前要把铝管壁涂隔离剂，不然脱模时会把沥青撕碎，影响软化点测试。",
      "references": [
        {
          "title": "SBS改性沥青技术指标（南京炼油厂）",
          "url": "http://www.njlyc.com/self.aspx?ParrentID=3&iContentID=50"
        },
        {
          "title": "B站视频搜索：SBS改性沥青离析试验",
          "url": "https://search.bilibili.com/all?keyword=改性沥青离析试验"
        }
      ]
    },
    {
      "id": 9,
      "level": 3,
      "q": "GB/T 4508《沥青延度测定法》允许选择的试验温度有？",
      "options": [
        "25℃、40℃、60℃",
        "25℃、15℃、10℃、5℃",
        "0℃、25℃、50℃",
        "仅25℃"
      ],
      "answer": 1,
      "explanation": "GB/T 4508-2010 第 4 章规定：试验温度可采用 25℃（标准）、15℃、10℃、5℃ 等。温度越低，沥青越硬，延度值越小，用于评价不同气候区的低温性能。聚合物改性沥青还常用 5℃ 延度评价 SBS 改性效果。",
      "plain": "「四档温度」是延度的灵魂：25℃ 是标准常温，15℃ 看一般冬冷区，10℃、5℃ 看严寒地区。SBS改性沥青的 5℃ 延度是 I-A ≥50cm、I-B ≥40cm、I-C ≥30cm、I-D ≥20cm 这种严格指标。实验室没制冷设备就只能做 25℃ 一档，做低温延度得加配低温水浴（配甲醇或乙二醇防冻液），控温 ±0.1℃ 是硬指标。",
      "references": [
        {
          "title": "沥青延度测定（中析研究所）",
          "url": "https://test.yjssishiliu.com/shiyouhuagong/2613.html"
        },
        {
          "title": "B站视频搜索：沥青低温延度",
          "url": "https://search.bilibili.com/all?keyword=沥青低温延度"
        }
      ]
    },
    {
      "id": 10,
      "level": 4,
      "q": "根据 JTG F40-2004，SBS I-D 改性沥青下列指标要求**正确**的组合是？",
      "options": [
        "针入度 80~100，5℃ 延度 ≥ 50 cm，软化点 ≥ 60℃",
        "针入度 40~60，5℃ 延度 ≥ 20 cm，软化点 ≥ 60℃",
        "针入度 40~60，5℃ 延度 ≥ 40 cm，软化点 ≥ 50℃",
        "针入度 60~80，5℃ 延度 ≥ 30 cm，软化点 ≥ 55℃"
      ],
      "answer": 1,
      "explanation": "JTG F40-2004 中 SBS I-D 类硬性要求：针入度 40~60 (0.1mm，25℃)、5℃ 延度 ≥20 cm、软化点 ≥60℃、PI≥0、闪点 ≥230℃、离析软化点差 ≤2.5℃。它是 SBS 系列中「最硬最耐热」的等级，常用于 SMA 上面层与机场跑道。",
      "plain": "I-D 在 SBS 系列里像「最狠的铁头」，针入度最小（4~6mm）、软化点最高（≥60℃）、低温延度最小（5℃ 拉得动 20cm 已经不错）、PI 还要求 ≥0。常用于沥青玛蹄脂碎石 SMA、机场跑道上面层，或者高温重载的公交港湾。记忆口诀：硬、稳、热、韧、匀全具备。",
      "references": [
        {
          "title": "SBS改性沥青技术指标（南京炼油厂）",
          "url": "http://www.njlyc.com/self.aspx?ParrentID=3&iContentID=50"
        },
        {
          "title": "B站视频搜索：SBS改性沥青 I-D 规范",
          "url": "https://search.bilibili.com/all?keyword=SBS改性沥青ID规范"
        }
      ]
    },
    {
      "id": 11,
      "level": 4,
      "q": "环球法软化点试验选择加热介质（水或甘油）的关键依据是？",
      "options": [
        "沥青的颜色深浅",
        "预估软化点是否高于 80℃",
        "试验室室温",
        "试样的质量多少"
      ],
      "answer": 1,
      "explanation": "GB/T 4507-2014 第 5.1 条规定：预估软化点 ≤80℃ 用新煮沸并冷却至 5℃ 的蒸馏水（起始温度 5℃ ±1℃）；>80℃ 改用甘油（起始温度 32℃ ±1℃）。水浴只能覆盖到约 80℃，超过则水分蒸发剧烈且温度上升困难。",
      "plain": "「看软化点高低选水还是甘油」是软化点试验的小技巧——低于 80℃ 用水（便宜、可蒸发），高于 80℃ 必须换甘油（沸点 290℃，承受得住）。如果不知道软化点大致范围，先做水浴，发现结果接近或超过 80℃ 立刻改做甘油浴，并在报告中加上介质转换校正：石油沥青 水→甘油 加 +4.5℃；甘油→水 减 -4.5℃。",
      "references": [
        {
          "title": "GB/T 4507-2014 沥青软化点测定法 环球法",
          "url": "https://antpedia.com/standard/6862078-11.html"
        },
        {
          "title": "B站视频搜索：沥青软化点介质选择",
          "url": "https://search.bilibili.com/all?keyword=沥青软化点介质"
        }
      ]
    },
    {
      "id": 12,
      "level": 4,
      "q": "JTG F40-2004 中 SBS I-A 改性沥青 TFOT（或 RTFOT）后 25℃ 针入度比的要求是？",
      "options": [
        "≥ 30%",
        "≥ 50%",
        "≥ 65%",
        "≥ 80%"
      ],
      "answer": 1,
      "explanation": "JTG F40-2004 表 4.2.1 规定 SBS I-A 老化后 25℃ 针入度比 ≥50%，I-B ≥55%、I-C ≥60%、I-D ≥65%。针入度比 =（老化后针入度/老化前针入度）×100%，反映改性沥青的抗短期老化能力。",
      "plain": "针入度比就是「烘箱烤一顿后还剩多少内功」。I-A 要求 ≥50% 看似最松，实则它本身针入度大（>100）、轻组分多，蒸发和老化的「失分点」反而最多，要做到 50% 反而要配方精心。I-D 反过来要求 ≥65%，因为本身硬、蒸发少、剩下的「实料」占比大。考试或验厂时，这一条常被审计员拿来卡数据。",
      "references": [
        {
          "title": "SBS改性沥青技术指标（南京炼油厂）",
          "url": "http://www.njlyc.com/self.aspx?ParrentID=3&iContentID=50"
        },
        {
          "title": "B站视频搜索：沥青TFOT RTFOT老化",
          "url": "https://search.bilibili.com/all?keyword=沥青TFOT老化"
        }
      ]
    },
    {
      "id": 13,
      "level": 5,
      "q": "已知某沥青在 15℃、25℃、30℃ 三个温度下的针入度分别为 20、60、110 (0.1mm)。按对数线性回归后直线斜率 A=0.0455，则该沥青的针入度指数 PI 最接近？",
      "options": [
        "-1.5",
        "-0.8",
        "+0.5",
        "+1.2"
      ],
      "answer": 1,
      "explanation": "GB/T 4509 与 JTG E20 T0604 附录规定的 PI 计算公式为：PI = (20 - 500A)/(1 + 50A)。代入 A=0.0455，PI = (20 - 22.75)/(1 + 2.275) = -2.75/3.275 ≈ -0.84，最接近选项 B 的 -0.8。PI 越负表示沥青温度敏感性越强、越接近溶胶特征；越正则温度敏感性越低、越接近凝胶特征。",
      "plain": "PI（针入度指数）是衡量沥青「温度敏感性」的金标准。算法是把三个温度下的针入度取 lg 对数，跟温度做线性回归得斜率 A，再套公式 PI = (20 - 500A)/(1 + 50A)。SBS 改性沥青 I-D 要求 PI ≥0，意味着斜率 A 必须 ≤ 0.04；普通沥青 PI 一般在 -1.5 到 +1 之间。算时易错点是忘记 lg（自然对数）单位换算，或者把温度差搞反。",
      "references": [
        {
          "title": "改性沥青针入度检测（北检研究院）",
          "url": "https://www.beijiance.com/qt/qt/197040"
        },
        {
          "title": "B站视频搜索：针入度指数PI计算",
          "url": "https://search.bilibili.com/all?keyword=针入度指数PI计算"
        }
      ]
    },
    {
      "id": 14,
      "level": 5,
      "q": "下列关于沥青软化点介质转换校正的说法，正确的是？",
      "options": [
        "石油沥青：水浴 → 甘油浴应加 4.5℃，反之减 4.5℃",
        "煤焦油沥青：转换关系与石油沥青相同",
        "GB/T 4507 不允许水-甘油介质互换",
        "所有沥青一律减 2.0℃"
      ],
      "answer": 0,
      "explanation": "GB/T 4507-2014 表 1「介质转换校正」规定：石油沥青水浴→甘油浴校正值 +4.5℃，甘油浴→水浴 -4.5℃；煤焦油沥青 ±2.0℃。不同油源的校正值不能混淆，更不能跨油源套用。",
      "plain": "油源不同不能套用一个校正值。石油沥青水浴测出来 60℃，但在甘油浴同样条件下比水浴读数高约 4.5℃。如果你先在甘油浴测 65℃，报告里要写「换算成水浴值 60.5℃」，不然跟水浴采购方的结果就对不上口径。煤焦油沥青转换值是 ±2.0℃，不能记成石油沥青一样。考试常见坑：把校正方向说反、或者把煤焦油和石油沥青的校正值混淆。",
      "references": [
        {
          "title": "GB/T 4507-2014 沥青软化点测定法 环球法 校正表",
          "url": "https://antpedia.com/standard/6862078-11.html"
        },
        {
          "title": "B站视频搜索：沥青软化点介质转换",
          "url": "https://search.bilibili.com/all?keyword=软化点介质转换"
        }
      ]
    },
    {
      "id": 15,
      "level": 5,
      "q": "现有三种改性沥青试样，按 JTG F40-2004 SBS I-D 要求（针入度 40~60，PI ≥ 0，软化点 ≥ 60℃，5℃ 延度 ≥ 20 cm，离析软化点差 ≤ 2.5℃）：\n- 甲：针入度 85，PI=0.5，软化点 65℃，5℃ 延度 25 cm，离析软化点差 1.5℃\n- 乙：针入度 75，PI=-0.3，软化点 58℃，5℃ 延度 35 cm，离析软化点差 1.8℃\n- 丙：针入度 50，PI=1.0，软化点 70℃，5℃ 延度 22 cm，离析软化点差 1.2℃\n\n哪一种符合 I-D 类要求？",
      "options": [
        "甲（接近 I-B / I-C 边界）",
        "乙（接近 I-C）",
        "丙",
        "都不符合"
      ],
      "answer": 2,
      "explanation": "逐项核对：甲针入度85超出I-D上限（40~60），判为 I-A 区间；乙 PI=-0.3不满足 PI≥0 且软化点58℃低于60℃，判为 I-C 或更低；丙针入度50、PI=1.0、软化点70℃、5℃延度22cm、离析1.2℃ 五项全部满足 I-D 要求。综合判定时五个核心指标是 AND 关系，必须同时满足。",
      "plain": "综合判定最容易踩的坑是「各项指标差不多就行」。I-D 这五个核心指标是 AND 关系，必须同时满足才算。记忆口诀：硬（针入度低）、稳（PI 高 PI≥0 表示温度敏感性低）、热（软化点高）、韧（低温延度合格）、匀（不离析）。丙这种 50-1.0-70-22-1.2 配方组合是机场跑道常用的「耐热抗车辙」代表，常用于 SMA-13 上面层。",
      "references": [
        {
          "title": "SBS改性沥青技术指标（南京炼油厂）",
          "url": "http://www.njlyc.com/self.aspx?ParrentID=3&iContentID=50"
        },
        {
          "title": "B站视频搜索：SBS改性沥青 I-D 判别",
          "url": "https://search.bilibili.com/all?keyword=SBS改性沥青ID判别"
        }
      ]
    }
  ]
}

File: quiz/data/quizzes/2026-08-22.json
{
  "date": "2026-08-22",
  "title": "沥青每日答题 2026-08-22",
  "topic": "沥青老化试验（TFOT/RTFOT）+ 克利夫兰开口杯闪点 + 实沸点蒸馏（TBP）原油评价一线实操",
  "plainSummary": "今天15道题聚焦「看得见操作、摸得着仪器、闻得到油气味」的一线实操：上半场练老化试验（TFOT 140mm 铝盘50g静态 / RTFOT 95mm 玻璃瓶35g+15r/min旋转+4L/min通气）、中间练克利夫兰开口杯闪点（升温速率5~6后切1~2℃/min，引火火焰3.2~4.8mm），下半场跳到实沸点蒸馏（TBP，常压350℃切换减压、15块塔板、5:1回流比）和初步计算。建议手边放GB/T 3536、GB/T 5304、ASTM D2872三本规范对照做，每道题都先想实操当时手边仪器摆了什么。",
  "questions": [
    {
      "id": 1,
      "level": 1,
      "q": "RTFOT（旋转薄膜烘箱试验）的标准试验温度是？",
      "options": [
        "120℃ ± 1℃",
        "150℃ ± 0.5℃",
        "163℃ ± 0.5℃",
        "180℃ ± 1℃"
      ],
      "answer": 2,
      "explanation": "JTG E20 T0610、GB/T 5304 与 ASTM D2872 均规定旋转薄膜烘箱（RTFOT）试验温度为 163℃ ± 0.5℃。这一温度与 TFOT 一致，都是模拟沥青混合料在拌和、摊铺和压实阶段的「短期老化」工况温度。",
      "plain": "RTFOT 的 163℃ 不是随便定的——是模拟沥青在拌和锅里与热矿料拌和时的最高温度。这一步的温度其实比夏天路面还要「猛」：沥青被摊成 5 mm 薄薄一层，在 163℃ 待 85 分钟，相当于人为把沥青「做旧」到从拌和锅里出来的状态。测完用剩下的沥青再做针入度、软化点、延度，看它「老」成什么样。这一招衡量的是沥青出厂那一刻的「新鲜度」。",
      "references": [
        {
          "title": "GB/T 5304 沥青旋转薄膜烘箱试验（ima 知识库）",
          "url": "https://ima.qq.com/wiki/?shareId=74603086a8e3ce6dd0a97f31b9c83ec002a4ed5e35c2f5b4fcd0b3b1d6f21f33"
        },
        {
          "title": "B站视频搜索：RTFOT 旋转薄膜烘箱",
          "url": "https://search.bilibili.com/all?keyword=RTFOT旋转薄膜烘箱"
        }
      ]
    },
    {
      "id": 2,
      "level": 1,
      "q": "TFOT 与 RTFOT 的核心设计区别是？",
      "options": [
        "试验温度不同",
        "试样装在玻璃瓶中旋转并强制通空气 vs 试样平摊在铝盘中静止",
        "沥青品牌分级不同",
        "是否使用催化剂"
      ],
      "answer": 1,
      "explanation": "TFOT（JTG E20 T0609）试样平摊在 140 mm × 9.5 mm 圆形铝盘中静态放置，加热 5 h；RTFOT（JTG E20 T0610）试样装在 95 mm 圆肩玻璃瓶中以 15 r/min 旋转并恒定通入 4 L/min 空气，加热 85 min。温度都是 163℃ ±0.5℃。旋转+强制通气是 RTFOT 让沥青膜更薄、与氧气接触更充分的关键设计。",
      "plain": "TFOT 把沥青摊在盘子里「躺着不动」地烘 5 小时；RTFOT 把沥青装进小玻璃瓶里转起来、以 4 L/min 通空气强制换气。这样 RTFOT 的沥青膜更薄（约 5 mm）、氧气更充足，老化更剧烈，相当于在 TFOT 基础上加了「打蛋器」。Superpave PG 分级体系中明确规定以 RTFOT 为短期老化标准，TFOT 已退居二线。",
      "references": [
        {
          "title": "TFOT 与 RTFOT 试验对比（ima 知识库）",
          "url": "https://ima.qq.com/wiki/?shareId=74603086a8e3ce6dd0a97f31b9c83ec002a4ed5e35c2f5b4fcd0b3b1d6f21f33"
        },
        {
          "title": "B站视频搜索：TFOT RTFOT 对比",
          "url": "https://search.bilibili.com/all?keyword=TFOT+RTFOT+对比"
        }
      ]
    },
    {
      "id": 3,
      "level": 1,
      "q": "克利夫兰开口杯（COC）闪点试验测量的物理量是？",
      "options": [
        "沥青的最高可燃温度",
        "在规定条件下沥青受热蒸发出的油蒸气遇外部火源发生瞬间闪火（不持续燃烧）的最低温度",
        "沥青的自燃温度",
        "沥青临界粘度对应的温度"
      ],
      "answer": 1,
      "explanation": "闪点是「在规定试验条件下，加热试样使油蒸气与空气混合后，遇外部火源发生瞬间闪火（不持续燃烧）的最低温度」。它衡量的是沥青在贮存、运输、加热过程中遇到明火的「安全临界温度」，并非燃烧、自燃或粘度的温度阈值。GB/T 3536 / ASTM D92 都用这一物理定义。",
      "plain": "一句话记住：闪点是「闻得到、点不着」——油蒸气飘到杯口，遇火焰扫过去「啪」闪一下就灭了时的最低温度。这是和沥青「安全」打交道时的红线。GB/T 494 规定 70 号 A 级道路石油沥青闪点 ≥230℃，意味着要把沥青加热到 230℃ 才会有闪火风险——而沥青混合料拌和温度通常 150~170℃，远低于此，所以生产时不必太担心会爆燃。",
      "references": [
        {
          "title": "GB/T 3536 石油产品闪点和燃点 克利夫兰开口杯法（ima 知识库）",
          "url": "https://ima.qq.com/wiki/?shareId=74603086a8e3ce6dd0a97f31b9c83ec002a4ed5e35c2f5b4fcd0b3b1d6f21f33"
        },
        {
          "title": "B站视频搜索：克利夫兰开口杯闪点",
          "url": "https://search.bilibili.com/all?keyword=克利夫兰开口杯闪点"
        }
      ]
    },
    {
      "id": 4,
      "level": 2,
      "q": "GB/T 3536《克利夫兰开口杯闪点测定法》规定的升温速率是？",
      "options": [
        "全程 1℃/min",
        "开始 5~6℃/min，离预期闪点约 40℃ 时调整升温至 1~2℃/min",
        "全程 10℃/min",
        "不控制，按电炉档位"
      ],
      "answer": 1,
      "explanation": "GB/T 3536-2008 第 6 章规定：开始升温速率 5~6℃/min，离预期闪点约 40℃ 时调整升温速率为 1~2℃/min，并保持速率均匀；试验动作（火焰扫杯口）在每升高 1℃ 时执行一次。升温偏快则油蒸气累积不足、闪点偏高；偏慢则偏低。这一升温控制是闪点试验的「命脉」。",
      "plain": "闪点试验前段快（5~6℃/min 快速加热）后段慢（离闪点 40℃ 切换到 1~2℃/min 走精度）。这是因为闪火是「瞬间」事件，温度走得快了你还没反应过来火焰过去、蒸气还没累积够，结果闪点偏高一截。日常做闪点的实验员都会说「开始狂奔，最后一段要压住速度」，新手最容易栽在最后 40℃ 没切换——结果闪点偏高 10℃ 都可能，会被审计员挑刺。",
      "references": [
        {
          "title": "GB/T 3536 克利夫兰开口杯升温速率（ima 知识库）",
          "url": "https://ima.qq.com/wiki/?shareId=74603086a8e3ce6dd0a97f31b9c83ec002a4ed5e35c2f5b4fcd0b3b1d6f21f33"
        },
        {
          "title": "B站视频搜索：闪点升温速率控制",
          "url": "https://search.bilibili.com/all?keyword=闪点升温速率"
        }
      ]
    },
    {
      "id": 5,
      "level": 2,
      "q": "克利夫兰开口杯闪点测定法对应的 ASTM 标准是？",
      "options": [
        "ASTM D92",
        "ASTM D93",
        "ASTM D5",
        "ASTM D36"
      ],
      "answer": 0,
      "explanation": "克利夫兰开口杯（COC）闪点对应 ASTM D92（Standard Test Method for Flash and Fire Points by Cleveland Open Cup Tester），GB/T 3536 等同采用 ASTM D92。ASTM D93 是宾斯基-马丁闭口杯（PMCC），对应 GB/T 261。ASTM D5、D36 分别对应针入度和环球法软化点。",
      "plain": "沥青行业主要用「克利夫兰开口杯 COC」对应 GB/T 3536 / ASTM D92（油蒸气从敞口杯口逸出，遇火源闪火）；轻质油品行业（燃料油、变压器油）常用「宾斯基-马丁闭口杯 PMCC」对应 GB/T 261 / ASTM D93（闭口杯内闷热蒸气遇火）。这俩最常被新手混淆。原则：沥青、重燃料油用开口杯；轻质油品、轻质燃料用闭口杯。ASTM D5、D36 不是闪点，别瞎往里套。",
      "references": [
        {
          "title": "克利夫兰开口杯 ASTM D92 对照表（ima 知识库）",
          "url": "https://ima.qq.com/wiki/?shareId=74603086a8e3ce6dd0a97f31b9c83ec002a4ed5e35c2f5b4fcd0b3b1d6f21f33"
        },
        {
          "title": "B站视频搜索：ASTM D92 GB/T 3536",
          "url": "https://search.bilibili.com/all?keyword=ASTM+D92+GB/T+3536"
        }
      ]
    },
    {
      "id": 6,
      "level": 2,
      "q": "RTFOT（旋转薄膜烘箱）试验恒定通入的空气流量是？",
      "options": [
        "1 L/min",
        "4000 mL/min ± 200 mL/min（约 4 L/min）",
        "8 L/min",
        "15 L/min"
      ],
      "answer": 1,
      "explanation": "JTG E20 T0610 与 ASTM D2872 规定 RTFOT 试验时空气流速恒定为 4000 mL/min ± 200 mL/min。空气从喷嘴吹入玻璃瓶底部，推动沥青沿瓶壁形成均匀薄膜，并输入充足的氧气促进氧化反应。",
      "plain": "RTFOT 通入约 4 L/min 的空气（差不多一瓶大可乐每分钟的量），目的就两件：①把沥青在瓶壁上「糊」成均匀薄薄的膜（厚度约 5 mm）；②持续输入氧做氧化反应。流量低于 4 L/min 则膜不匀、老化程度偏低；流量太大则把轻组分都吹走了、质量损失偏大。这是「过犹不及」的精确数字，流量计要每周校准一次。",
      "references": [
        {
          "title": "JTG E20 T0610 RTFOT 操作参数（ima 知识库）",
          "url": "https://ima.qq.com/wiki/?shareId=74603086a8e3ce6dd0a97f31b9c83ec002a4ed5e35c2f5b4fcd0b3b1d6f21f33"
        },
        {
          "title": "B站视频搜索：RTFOT 空气流量",
          "url": "https://search.bilibili.com/all?keyword=RTFOT+空气流量"
        }
      ]
    },
    {
      "id": 7,
      "level": 3,
      "q": "TFOT（薄膜烘箱试验）中铝盘的规格是？",
      "options": [
        "直径 140 mm × 深 9.5 mm 圆底平盘，每盘装样 50 g ± 0.5 g",
        "直径 100 mm × 深 20 mm，每盘装样 100 g",
        "直径 200 mm × 深 5 mm，每盘装样 30 g",
        "直径 70 mm × 深 12 mm，每盘装样 70 g"
      ],
      "answer": 0,
      "explanation": "GB/T 5304 与 JTG E20 T0609 规定 TFOT 使用直径 140 mm × 深 9.5 mm 的圆底平铝盘，每盘装样 50 g ± 0.5 g。装样量太薄老化不充分、太厚则底面温度不均造成数据偏差。",
      "plain": "这个平铝盘直径跟一个小披萨差不多（140 mm），里面就摊 50 克沥青。要摊匀是关键——液面一边高一边低，烘完了做的针入度试验都不准。试验前先加热盘子让沥青流平，再放进已经预热到 163℃ 的烘箱里。日常误差往往出在装样量上：装少 5 g 沥青层太薄老化过头、装多 5 g 太厚老化不足都不行，秤要精确到 0.5 g。",
      "references": [
        {
          "title": "JTG E20 T0609 TFOT 铝盘规格（ima 知识库）",
          "url": "https://ima.qq.com/wiki/?shareId=74603086a8e3ce6dd0a97f31b9c83ec002a4ed5e35c2f5b4fcd0b3b1d6f21f33"
        },
        {
          "title": "B站视频搜索：TFOT 铝盘",
          "url": "https://search.bilibili.com/all?keyword=TFOT+铝盘"
        }
      ]
    },
    {
      "id": 8,
      "level": 3,
      "q": "RTFOT 试验使用的旋转玻璃瓶规格是？",
      "options": [
        "高约 95 mm、内径约 31 mm 的圆肩 Pyrex 玻璃瓶，每瓶装样 35 g ± 0.5 g",
        "高 150 mm、内径 50 mm，圆柱状，每瓶装样 50 g",
        "高 70 mm、内径 25 mm，平底状，每瓶装样 25 g",
        "高 120 mm、内径 80 mm，梨形，每瓶装样 100 g"
      ],
      "answer": 0,
      "explanation": "GB/T 5304 与 ASTM D2872 规定 RTFOT 使用高约 95 mm、内径约 31 mm 的圆肩（Pyrex 耐热）玻璃瓶，每瓶装入 35 g ± 0.5 g 沥青试样。瓶口使用铜质或聚四氟乙烯（PTFE）耐温垫片密封，每瓶装样量偏差 ±0.5 g 便会显著影响最终老化指标的离散度。",
      "plain": "这个玻璃小瓶装 35 克沥青（两口小袋装酸奶的量），瓶子在烘箱里以 15 r/min 旋转（15 秒一圈），进入瓶中的空气把沥青「涂」成 5 mm 厚的薄膜。瓶身的几何形状、瓶口垫片的密封都会直接影响结果。实验员最常出错的是瓶口垫片没拧紧或垫片硬化——结果要么空气漏气老化不足，要么沥青溢出烧糊，整批数据作废。定期更换瓶口垫片是日常维护的核心。",
      "references": [
        {
          "title": "RTFOT 玻璃瓶规格与装样量（ima 知识库）",
          "url": "https://ima.qq.com/wiki/?shareId=74603086a8e3ce6dd0a97f31b9c83ec002a4ed5e35c2f5b4fcd0b3b1d6f21f33"
        },
        {
          "title": "B站视频搜索：RTFOT 玻璃瓶装样",
          "url": "https://search.bilibili.com/all?keyword=RTFOT+玻璃瓶"
        }
      ]
    },
    {
      "id": 9,
      "level": 3,
      "q": "克利夫兰开口杯闪点试验规定的引火火焰（点火试验火焰）直径是？",
      "options": [
        "1.0~2.0 mm",
        "3.2~4.8 mm（推荐 4 mm）",
        "6.0~8.0 mm",
        "10.0~12.0 mm"
      ],
      "answer": 1,
      "explanation": "GB/T 3536 与 ASTM D92 规定克利夫兰开口杯试验火焰直径为 3.2~4.8 mm（推荐约 4 mm）。火焰过大容易接触杯壁造成持续燃烧误判为闪点，过小则蒸气点燃概率偏低、闪点偏高。火焰在杯口上方 2~3 mm 处水平扫过，划过时间约 1 s。",
      "plain": "引火火焰不是打火机打的火苗能比的——这是个「严格规定」的 3.2~4.8 mm 标准化火球，像一颗小弹珠大小。小了蒸气飘过去点不着，结果闪点偏高 10℃；大了杯口持续火焰会被误读为「已经闪燃」。火焰需要在杯口上方 2~3 mm 水平扫过、动作 1 秒以内完成，每升高 1℃ 扫一次。这是试验员最容易出错的「软功夫」——火焰偏高、偏低、过长都会被审计员挑刺。",
      "references": [
        {
          "title": "克利夫兰开口杯 引火火焰直径（ima 知识库）",
          "url": "https://ima.qq.com/wiki/?shareId=74603086a8e3ce6dd0a97f31b9c83ec002a4ed5e35c2f5b4fcd0b3b1d6f21f33"
        },
        {
          "title": "B站视频搜索：闪点引火火焰",
          "url": "https://search.bilibili.com/all?keyword=克利夫兰开口杯+火焰直径"
        }
      ]
    },
    {
      "id": 10,
      "level": 4,
      "q": "TFOT 与 RTFOT 同在 163℃ 下，哪个老化程度更剧烈？",
      "options": [
        "TFOT 更剧烈（时间长 5h）",
        "RTFOT 更剧烈（沥青膜更薄 + 强制通入空气）",
        "两者老化程度一致",
        "没有明确对比"
      ],
      "answer": 1,
      "explanation": "两者温度都是 163℃，但 RTFOT 由于沥青以约 5 mm 薄膜形式分布在瓶壁、同时持续通入 4 L/min 空气并以 15 r/min 旋转，相对 TFOT 平摊在盘子中静态老化，与氧气接触面积、薄膜均匀性都好得多，老化更剧烈。RTFOT 是 TFOT 的「加强版」。Superpave PG 分级体系中明确规定以 RTFOT 老化试验的结果代表沥青「短期老化」工况。",
      "plain": "RTFOT 是 TFOT 的「升级版」——同样 163℃，但 RTFOT 把沥青摊成 5 mm 薄薄一层膜在瓶壁上旋转，并以 4 L/min 通空气强制换气。试验数据上看，RTFOT 比 TFOT 老化更彻底——质量损失更大、针入度比更小，更接近拌和锅内的实际老化程度。所以美国 Superpave PG 分级直接规定只用 RTFOT，TFOT 是给老设备/老规范留个台阶。",
      "references": [
        {
          "title": "沥青老化试验体系 TFOT/RTFOT/PAV（ima 知识库）",
          "url": "https://ima.qq.com/wiki/?shareId=74603086a8e3ce6dd0a97f31b9c83ec002a4ed5e35c2f5b4fcd0b3b1d6f21f33"
        },
        {
          "title": "B站视频搜索：TFOT RTFOT 老化对比",
          "url": "https://search.bilibili.com/all?keyword=TFOT+RTFOT+老化对比"
        }
      ]
    },
    {
      "id": 11,
      "level": 4,
      "q": "JTG E20 T0610 中规定的 RTFOT 加热时间是？",
      "options": [
        "60 min",
        "75 min",
        "85 min",
        "120 min"
      ],
      "answer": 2,
      "explanation": "JTG E20 T0610 与 ASTM D2872 规定 RTFOT 加热时间为 85 min。其中前 10~15 min 由室温升至 163℃，然后在 163℃ 上恒温约 75 min，达到与 TFOT 5 h 等效的氧化程度。试验过程中需实时记录各时间点的质量变化与最终残留物的针入度比、软化点、延度等指标。",
      "plain": "这 85 分钟分两段：前 10~15 分钟从室温升到 163℃，然后在 163℃ 上恒温约 75 分钟。恒温段就是 TFOT 5 小时等效老化时间。同时要实时记录质量变化——质量损失过大（>1.0%）说明沥青过轻、蒸发太多，针入度比偏小说明配方抗老化不好。85 分钟是耐心的试验，每 5 分钟就要巡检一遍温度计读数、温度记录仪会自动记录全过程曲线。",
      "references": [
        {
          "title": "RTFOT 加热时间 85 min 分解（ima 知识库）",
          "url": "https://ima.qq.com/wiki/?shareId=74603086a8e3ce6dd0a97f31b9c83ec002a4ed5e35c2f5b4fcd0b3b1d6f21f33"
        },
        {
          "title": "B站视频搜索：RTFOT 85 min 操作",
          "url": "https://search.bilibili.com/all?keyword=RTFOT+加热时间"
        }
      ]
    },
    {
      "id": 12,
      "level": 4,
      "q": "下列关于 RTFOT 老化后评价指标的说法，**不正确**的是？",
      "options": [
        "质量变化（绝对值 ≤±0.8%）",
        "25℃ 残留针入度比",
        "135℃ 运动粘度增长率（属于 RTFOT 老化后评价指标）",
        "残留延度（10℃ 或 15℃）"
      ],
      "answer": 2,
      "explanation": "JTG E20 T0610 规定的 RTFOT 后评价指标包括：①质量变化（≤±0.8%）；②25℃ 残留针入度比；③残留延度（10℃ 或 15℃）；④软化点增值；⑤48 h 离析软化点差（针对改性沥青）。135℃ 运动粘度通常用于评价沥青高温施工性能，是独立的高温指标，**不属于** RTFOT 老化评价范畴。",
      "plain": "老化试验主要回答一个问题：「这沥青老成什么样了？」答案分四类：①质量变化（±0.8% 内合格）= 看轻组分跑掉多少；②针入度比 ≥55% = 看还能不能正常穿针；③软化点增值 = 看耐热性提高幅度（不能增值太快，否则沥青过脆）；④残留延度 = 看低温下还能不能拉伸。135℃ 运动粘度（真空毛细管法）是单独测的高温施工性能指标，跟老化是两码事——别把分类混了。",
      "references": [
        {
          "title": "RTFOT 后评价指标体系（ima 知识库）",
          "url": "https://ima.qq.com/wiki/?shareId=74603086a8e3ce6dd0a97f31b9c83ec002a4ed5e35c2f5b4fcd0b3b1d6f21f33"
        },
        {
          "title": "B站视频搜索：RTFOT 后评价指标",
          "url": "https://search.bilibili.com/all?keyword=RTFOT+评价指标"
        }
      ]
    },
    {
      "id": 13,
      "level": 5,
      "q": "某 70 号 A 级道路石油沥青 RTFOT 前 25℃ 针入度为 78（0.1mm），RTFOT 后 25℃ 针入度为 51（0.1mm）。该沥青 RTFOT 后的针入度比（按 GB/T 494 公式）最接近？",
      "options": [
        "51%",
        "65%",
        "78%",
        "85%"
      ],
      "answer": 1,
      "explanation": "RTFOT 后针入度比 =（老化后针入度/老化前针入度）×100% = (51/78)×100% ≈ 65.4%。GB/T 494（亦在 JTG F40-2004 中引用）规定 70 号 A 级道路石油沥青 RTFOT/TFOT 后针入度比 ≥61%（25℃）方为合格。65% 处于合格区间偏松一档。计算关键点是分母放「老化前」针入度，分子放「老化后」针入度，新手常把分子分母写反。",
      "plain": "针入度比就是「老化后还剩多少本领」：本来能扎 7.8 mm 的针，老化完只能扎 5.1 mm，那是「老化掉」了 35%，剩余是 65%。算式是 (51/78)×100% = 65.4%。考试的小陷阱就是分子分母搞反——写 (78/51)×100% 算的是「老化的损失比例」不是「残留比例」，方向错了。日常报告都习惯直接保留整数（65%），别写小数，让数字快速对齐。",
      "references": [
        {
          "title": "沥青老化后针入度比计算（ima 知识库）",
          "url": "https://ima.qq.com/wiki/?shareId=74603086a8e3ce6dd0a97f31b9c83ec002a4ed5e35c2f5b4fcd0b3b1d6f21f33"
        },
        {
          "title": "B站视频搜索：针入度比 计算",
          "url": "https://search.bilibili.com/all?keyword=沥青针入度比+计算"
        }
      ]
    },
    {
      "id": 14,
      "level": 5,
      "q": "下列关于实沸点蒸馏（TBP，ASTM D2892）与恩氏蒸馏（ASTM D86）的说法，**错误**的是？",
      "options": [
        "TBP 采用填料精馏塔，理论塔板数 15~17，回流比 5:1",
        "ASTM D86 是常压简易蒸馏装置，主要用于评价轻质油品的馏程",
        "TBP 与 D86 都是原油蒸馏的标准试验方法，没有本质差异",
        "沥青公司做原油评价，TBP 是核心标准试验方法之一"
      ],
      "answer": 2,
      "explanation": "TBP（True Boiling Point，ASTM D2892）采用填料精馏塔，理论塔板数 15~17、回流比 5:1，能把原油按沸程切割为多个窄馏分（每 10~30℃ 一个），模拟工业精馏塔的分离效果；ASTM D86（恩氏蒸馏）是常压、间歇、无精馏的简易蒸馏，无塔板回流比概念，主要用于评价汽油、煤油、柴油等轻质油的 IBP/10%/50%/90%/FBP 馏程。两者精馏效果、塔板数、回流比、适用油品有本质差异。",
      "plain": "这个区别非常容易混淆。TBP（实沸点蒸馏）的核心是「实沸点」——它有真正的精馏塔（15~17 块理论塔板）和 5:1 回流比（5 份回流液只取出 1 份馏出液），切出来的每段窄馏分都很纯，几乎能反映真实的沸点切割点。D86（恩氏蒸馏）就大致看个「开始-10%-50%-90%-干点」区间，对轻质油品（汽柴油）够用了，对原油就太粗糙了。沥青公司做原油评价必须走 TBP 来获取窄馏分（减压渣油收率、蜡含量、四组分），用 D86 的话减渣的「边界」根本算不清。",
      "references": [
        {
          "title": "实沸点蒸馏 ASTM D2892 操作要点（ima 知识库）",
          "url": "https://ima.qq.com/wiki/?shareId=74603086a8e3ce6dd0a97f31b9c83ec002a4ed5e35c2f5b4fcd0b3b1d6f21f33"
        },
        {
          "title": "B站视频搜索：实沸点蒸馏 D2892",
          "url": "https://search.bilibili.com/all?keyword=实沸点蒸馏+D2892"
        }
      ]
    },
    {
      "id": 15,
      "level": 5,
      "q": "沥青公司在做原油评价时，实沸点蒸馏（TBP）由常压切换为减压蒸馏的关键温度约为？",
      "options": [
        "200℃",
        "350℃（接近常压下烃类开始裂解的温度）",
        "565℃",
        "700℃"
      ],
      "answer": 1,
      "explanation": "ASTM D2892 常压段切割至约 350℃ 后切换为减压段（残压通常 100~10 mmHg），以避免常压蒸馏温度过高造成烃分子裂解、组分失真。常压段覆盖轻质油（IBP~350℃），减压段通过真空降沸，对应的常压等价温度（AET）能切到 ~565℃，减渣为减压段最终残留物（一般 565℃+，AET），是评价沥青原料的核心组分。",
      "plain": "「常压切到 350℃，之后上真空」是 TBP 的工艺门槛——继续常压蒸馏超过 350℃ 就要担心烃分子裂解、组分失真。所以 350℃ 处切换为减压（10~100 mmHg 残压），减压下沸点显著降低，对应的常压等价温度（AET）能切到 565℃ 直至 565℃+ 减压渣油。「减渣」就是沥青的「毛坯」，要评价它做沥青的潜质就得继续测它的蜡含量、四组分和针入度。原油评价的核心结论往往就在这一段减渣里。",
      "references": [
        {
          "title": "原油评价 TBP 切换温度 350℃（ima 知识库）",
          "url": "https://ima.qq.com/wiki/?shareId=74603086a8e3ce6dd0a97f31b9c83ec002a4ed5e35c2f5b4fcd0b3b1d6f21f33"
        },
        {
          "title": "B站视频搜索：TBP 常压减压切换",
          "url": "https://search.bilibili.com/all?keyword=TBP+常压减压切换"
        }
      ]
    }
  ]
}
