Repository: xvlihao11/asphalt-platform-

File: quiz/data/quizzes/2026-08-23.json
{
  "date": "2026-08-23",
  "title": "沥青每日答题 2026-08-23",
  "topic": "原油评价核心操作：实沸点蒸馏、四组分与沥青适宜性判定",
  "plainSummary": "今天题目围绕原油评价全流程中最关键的环节——实沸点蒸馏（TBP）操作、减压渣油性质分析、四组分（SARA）胶体结构评价，以及沥青生产工艺路线选择。从入门到挑战，逐步深入实验参数、规范条款、数据处理和计算判断。建议先做完15题再对照解析，重点关注TBP三段操作的温度/压力/回流比控制、四组分经验范围与相容性判断。",
  "questions": [
    {
      "id": 1,
      "level": 1,
      "q": "按特性因数K值对原油进行分类时，环烷基原油通常被认为是优质沥青原料。环烷基原油的K值一般满足下列哪项？",
      "options": [
        "K > 12.1",
        "K = 11.5 ~ 12.1",
        "K < 11.5",
        "K > 12.5"
      ],
      "answer": 2,
      "explanation": "按特性因数K值分类：石蜡基K>12.1（高蜡，通常不适合直接产优质道路沥青），中间基K=11.5~12.1（低蜡时可作沥青原料），环烷基K<11.5（低蜡、胶质沥青质适中，是公认的优质沥青原料）。",
      "plain": "原油就像不同「体质」的人——石蜡基像「体脂高」的人，蜡多，做沥青容易脆；环烷基像「筋骨柔韧」的人，胶质和沥青质搭配得当，天生适合做沥青。K值就是「体质指标」，K越小越偏环烷基，越适合做沥青。",
      "references": [
        {
          "title": "原油评价学习指南（沥青方向）",
          "url": "https://ima.qq.com/wiki/?shareId=946ebc1012d290ae2ce9a87d424b54dc1835f26d8d0198891caf1d0c06d7be80"
        },
        {
          "title": "原油特性因数K分类 视频搜索",
          "url": "https://search.bilibili.com/all?keyword=原油特性因数K分类"
        }
      ]
    },
    {
      "id": 2,
      "level": 1,
      "q": "实沸点蒸馏（TBP）装置中，蒸馏柱的理论塔板数和回流比的标准要求分别是？",
      "options": [
        "10~12块，3:1",
        "14~18块，5:1",
        "20~25块，10:1",
        "8~10块，2:1"
      ],
      "answer": 1,
      "explanation": "GB/T 17280-2017（等效ASTM D2892）规定：实沸点蒸馏柱的理论塔板数为14~18块，回流比为5:1（低压力段0.674kPa~0.27kPa之间可采用2:1）。这是TBP被称为「15/5蒸馏」的由来。",
      "plain": "实沸点蒸馏就像用一台「超级精密的筛子」把原油里的组分按沸点一点点分开。14~18块理论塔板就是筛子的「层数」，层数越多分得越细；5:1回流比就是「反复筛选」的力度——每馏出1份，就有5份回炉再分，保证切割精准。",
      "references": [
        {
          "title": "GB/T 17280-2017 原油蒸馏标准试验方法",
          "url": "https://www.yzbzpt.cn/BzInfoDetail/967f0a8a-d318-4f7b-bafe-ec3f6e115f63"
        },
        {
          "title": "实沸点蒸馏仪原理与标准",
          "url": "https://www.chem17.com/tech_news/detail/4385964.html"
        }
      ]
    },
    {
      "id": 3,
      "level": 1,
      "q": "沥青公司做原油评价时，对减压渣油进行沥青性能评价的三大核心指标是？",
      "options": [
        "密度、粘度、闪点",
        "针入度、软化点、延度",
        "硫含量、蜡含量、胶质含量",
        "残炭、灰分、金属含量"
      ],
      "answer": 1,
      "explanation": "减压渣油评价沥青性能时，三大核心指标是针入度（稠度/牌号）、软化点（高温稳定性）、延度（低温延展性）。这是沥青产品标准（GB/T 15180、JTG F40）的基础指标，直接决定能生产什么牌号的沥青。",
      "plain": "渣油就是原油蒸馏后锅底剩的「浓缩精华」。要做沥青，先看三大指标：针入度=软硬程度（像测豆腐的嫩度），软化点=抗热变形能力（夏天不软趴趴），延度=抗裂能力（冬天不脆裂）。这三项不过关，后面都白搭。",
      "references": [
        {
          "title": "原油评价学习指南（沥青方向）",
          "url": "https://ima.qq.com/wiki/?shareId=946ebc1012d290ae2ce9a87d424b54dc1835f26d8d0198891caf1d0c06d7be80"
        },
        {
          "title": "沥青三大指标试验 视频搜索",
          "url": "https://search.bilibili.com/all?keyword=沥青针入度软化点延度试验"
        }
      ]
    },
    {
      "id": 4,
      "level": 2,
      "q": "实沸点蒸馏（TBP）的三段操作顺序，正确的是？",
      "options": [
        "常压蒸馏 → 减压蒸馏(约10 mmHg) → 二段减压蒸馏(1~2 mmHg，不带精馏柱)",
        "常压蒸馏 → 二段减压蒸馏 → 减压蒸馏",
        "减压蒸馏 → 常压蒸馏 → 二段减压蒸馏",
        "三段都是减压蒸馏"
      ],
      "answer": 0,
      "explanation": "TBP标准三段操作：第一段常压蒸馏（切至约200℃）；第二段减压蒸馏（残压约10 mmHg≈1.33 kPa，继续切割）；第三段二段减压蒸馏（1~2 mmHg≈133~266 Pa，不带精馏柱，深拔至AET 500~520℃）。釜底残留物即为减压渣油。",
      "plain": "TBP蒸馏就像「分三段爬楼梯」：第一段常压（正常呼吸）走到底，把轻组分先拿走；第二段减压（背氧气瓶）继续往上，降低沸点避免烤糊；第三段超低压（深潜模式）把最后重质组分也拔出来，锅底剩的就是渣油。顺序不能乱，否则数据失真。",
      "references": [
        {
          "title": "实沸点蒸馏仪原理与标准",
          "url": "https://www.chem17.com/tech_news/detail/4385964.html"
        },
        {
          "title": "原油实沸点蒸馏仪介绍",
          "url": "https://tegent.com.cn/News/detail/id/779"
        }
      ]
    },
    {
      "id": 5,
      "level": 2,
      "q": "TBP蒸馏过程中，釜底温度全程不得超过多少度？主要目的是什么？",
      "options": [
        "300℃，防止水分残留",
        "350℃，防止热裂解",
        "400℃，防止硫化氢分解",
        "250℃，防止真空泵损坏"
      ],
      "answer": 1,
      "explanation": "GB/T 17280和GB/T 17475均规定：釜底温度不得超过350℃。超过此温度，重质烃类会发生热裂解，导致馏分失真、轻组分凭空「变多」，TBP曲线和收率数据不可信。这是TBP操作最核心的安全红线之一。",
      "plain": "350℃是TBP蒸馏的「死亡线」。原油里的大分子就像「棉花糖」，温度太高会直接烤裂成小分子，你原本测的是重油，结果变成轻油了，数据全假。守住350℃就是守住数据的生命线。",
      "references": [
        {
          "title": "原油实沸点蒸馏仪介绍",
          "url": "https://tegent.com.cn/News/detail/id/779"
        },
        {
          "title": "实沸点蒸馏操作 视频搜索",
          "url": "https://search.bilibili.com/all?keyword=实沸点蒸馏操作350度"
        }
      ]
    },
    {
      "id": 6,
      "level": 2,
      "q": "沥青四组分（SARA）分析法中的四个组分依次是？",
      "options": [
        "饱和分、芳香分、胶质、沥青质",
        "石蜡、芳香烃、树脂、焦质",
        "烷烃、烯烃、环烷烃、芳烃",
        "轻组分、中组分、重组分、渣油"
      ],
      "answer": 0,
      "explanation": "SARA是四组分英文首字母：Saturates（饱和分）、Aromatics（芳香分）、Resins（胶质）、Asphaltenes（沥青质）。标准方法为NB/SH/T 0509（溶剂沉淀-柱色谱法）或JTG 3410-2025新增的TLC/FID法。",
      "plain": "沥青不是单一物质，而是「饱和分+芳香分+胶质+沥青质」四个兄弟的混合物。饱和分是「软萌担当」防低温脆裂；芳香分是「润滑担当」好施工；胶质是「黏结担当」把大家粘在一起；沥青质是「骨架担当」给路面强度。四个兄弟比例失调，沥青就「生病」。",
      "references": [
        {
          "title": "沥青四组分分析（SARA）",
          "url": "https://www.bjhgyjs.cn/news/qitajiance/2025/0310/27081.html"
        },
        {
          "title": "四组分是解开沥青性能的钥匙",
          "url": "http://www.runyangyiqi.com/5381.html"
        }
      ]
    },
    {
      "id": 7,
      "level": 3,
      "q": "实沸点蒸馏中，回流比5:1的含义和操作意义是？",
      "options": [
        "塔顶冷凝液回流量与馏出量之比为5:1，提高分离效率",
        "回流比越大，馏出速率越快",
        "回流比5:1表示每5分钟回流1分钟",
        "回流比与理论塔板数无关"
      ],
      "answer": 0,
      "explanation": "回流比=回流量/馏出量。5:1意味着每馏出1份液体，有5份冷凝液回流到塔顶重新参与气液平衡。回流比越大，塔内气液接触越充分，分离效率越高，但单位时间产量越低。TBP追求高分离精度而非高产量，因此采用5:1（低压力段可降至2:1）。",
      "plain": "回流比5:1就是「宁可慢工出细活」——每馏出来1滴，就有5滴回炉重练。就像 sieve 沙子，反复筛才能筛得干净。回流比越大分得越细，但出得也越慢，TBP要的是精度，不是速度。",
      "references": [
        {
          "title": "实沸点蒸馏仪原理与标准",
          "url": "https://www.chem17.com/tech_news/detail/4385964.html"
        },
        {
          "title": "原油实沸点蒸馏仪介绍",
          "url": "https://tegent.com.cn/News/detail/id/779"
        }
      ]
    },
    {
      "id": 8,
      "level": 3,
      "q": "关于蜡含量对沥青性能的影响，下列说法正确的是？",
      "options": [
        "蜡含量越高，沥青低温性能越好",
        "蜡含量一般要求≤2.2%~4.5%，视等级而定；蜡高损害低温性能和粘附性",
        "蜡含量只影响高温稳定性，不影响低温性能",
        "所有等级的沥青都要求蜡含量≤2.2%"
      ],
      "answer": 1,
      "explanation": "蜡在常温下结晶，会显著提高沥青的脆性和低温开裂倾向，同时降低沥青与石料的粘附性。不同等级对蜡含量要求不同（如A级更严、B/C级稍宽）。石蜡基原油（如大庆油）蜡高，通常不适合直接产优质道路沥青。",
      "plain": "蜡就像沥青里的「冰渣」——夏天没事，冬天一冷就结晶，沥青变脆开裂。而且蜡还会让沥青「粘不住」石头，路面容易剥离。所以做沥青优选低蜡原油，蜡含量是沥青原料的「一票否决」项之一。",
      "references": [
        {
          "title": "原油评价学习指南（沥青方向）",
          "url": "https://ima.qq.com/wiki/?shareId=946ebc1012d290ae2ce9a87d424b54dc1835f26d8d0198891caf1d0c06d7be80"
        },
        {
          "title": "沥青蜡含量测定 视频搜索",
          "url": "https://search.bilibili.com/all?keyword=沥青蜡含量测定试验"
        }
      ]
    },
    {
      "id": 9,
      "level": 3,
      "q": "恩氏蒸馏（GB/T 6536）在原油评价中的主要作用是？",
      "options": [
        "精确测定各窄馏分性质",
        "快速了解轻重组分分布，用于简易评价",
        "测定渣油收率",
        "替代TBP进行精确切割"
      ],
      "answer": 1,
      "explanation": "恩氏蒸馏（GB/T 6536，等效ASTM D86）是常压下的简易蒸馏，设备简单、耗时短，可快速得到馏程分布。但它不是精密精馏，不能替代TBP用于窄馏分精确切割和性质评价。TBP（GB/T 17280）才是原油评价的「黄金方法」。",
      "plain": "恩氏蒸馏就像「快速体检」——设备简单、速度快，看一眼原油里轻重组分大概各占多少。但它不够精细，不能替代TBP的「全身CT」级精确分析。要做正式评价，还得上TBP。",
      "references": [
        {
          "title": "原油评价学习指南（沥青方向）",
          "url": "https://ima.qq.com/wiki/?shareId=946ebc1012d290ae2ce9a87d424b54dc1835f26d8d0198891caf1d0c06d7be80"
        },
        {
          "title": "恩氏蒸馏与TBP区别 视频搜索",
          "url": "https://search.bilibili.com/all?keyword=恩氏蒸馏实沸点蒸馏区别"
        }
      ]
    },
    {
      "id": 10,
      "level": 4,
      "q": "在TBP蒸馏数据处理中，减压段读到的温度需要换算成常压相当温度（AET）。换算的主要原因是？",
      "options": [
        "统一温度基准，便于绘制TBP曲线和不同压力数据对比",
        "减小测量误差",
        "满足安全要求",
        "简化计算"
      ],
      "answer": 0,
      "explanation": "减压下液体的沸点会显著降低（如10 mmHg下300℃的馏分，常压下可能对应500℃）。只有把不同压力段测得的温度都换算到常压相当温度（AET），才能绘制一条连续的TBP曲线，也才能与常压馏程数据对比。换算通常使用ASTM D1160或相关图表。",
      "plain": "减压下蒸馏就像「在高山上煮水」——气压低，水不到100℃就开了。TBP第二三段是减压做的，读到的温度比常压低很多。AET换算就是「海拔修正」，把不同压力下的温度统一成「海平面温度」，才能画出一条完整的蒸馏曲线。",
      "references": [
        {
          "title": "原油评价学习指南（沥青方向）",
          "url": "https://ima.qq.com/wiki/?shareId=946ebc1012d290ae2ce9a87d424b54dc1835f26d8d0198891caf1d0c06d7be80"
        },
        {
          "title": "AET换算与TBP曲线 视频搜索",
          "url": "https://search.bilibili.com/all?keyword=实沸点蒸馏AET换算"
        }
      ]
    },
    {
      "id": 11,
      "level": 4,
      "q": "某渣油采用氧化法生产沥青，根据经验规律，氧化过程中一般呈现什么变化趋势？",
      "options": [
        "软化点随氧化时间线性升高，针入度随软化点升高指数下降",
        "软化点指数下降，针入度线性升高",
        "软化点和针入度都线性升高",
        "软化点不变，延度增加"
      ],
      "answer": 0,
      "explanation": "氧化法通入空气/氧气，使沥青中轻组分挥发并发生缩合反应，沥青质增多、分子量增大。经验规律：软化点近似线性升高（好控制），而针入度与软化点呈指数关系下降（越到后期越难降低）。延度通常随氧化变差。",
      "plain": "氧化沥青就像「烤红薯」——时间越长越「硬」。软化点是线性上升，温度慢慢涨；但针入度是指数下降，前期软得快，后期硬得慢。搞氧化工艺要算好时间，烤过头变脆，烤不够又太软。",
      "references": [
        {
          "title": "原油评价学习指南（沥青方向）",
          "url": "https://ima.qq.com/wiki/?shareId=946ebc1012d290ae2ce9a87d424b54dc1835f26d8d0198891caf1d0c06d7be80"
        },
        {
          "title": "沥青氧化工艺 视频搜索",
          "url": "https://search.bilibili.com/all?keyword=沥青氧化工艺软化点针入度"
        }
      ]
    },
    {
      "id": 12,
      "level": 4,
      "q": "JTG 3410-2025《公路工程沥青及沥青混合料试验规程》与旧版JTG E20-2011的关系，以下说法正确的是？",
      "options": [
        "3410-2025是E20-2011的替代版，2025年10月1日起施行，共130项试验方法，新增TLC/FID四组分、红外光谱、MSCR、LAS等",
        "两者并行使用，无替代关系",
        "3410-2025仅适用于2025年后新建工程",
        "E20-2011已被废止，所有报告必须使用3410-2025"
      ],
      "answer": 0,
      "explanation": "交通运输部2025年第27号公告明确：JTG 3410-2025自2025年10月1日起施行，原JTG E20-2011同时废止。新版共130项方法，增补47项（含TLC/FID四组分、红外光谱、MSCR、LAS等），修改50项，删除16项。过渡期应注意客户/公司指定版本。",
      "plain": "JTG 3410-2025就是沥青试验的「新字典」，2025年10月1日正式上岗，老版E20-2011退休。新版多了很多「新技能」——TLC/FID四组分、红外光谱、MSCR等。但实际报告用新版还是旧版，要看客户和公司的过渡期安排。",
      "references": [
        {
          "title": "交通运输部发布JTG 3410-2025公告",
          "url": "https://xxgk.mot.gov.cn/2020/jigou/glj/202508/t20250822_4175218.html"
        },
        {
          "title": "JTG 3410-2025 公路工程沥青试验规程",
          "url": "https://baike.baidu.com/view/1979327.htm"
        }
      ]
    },
    {
      "id": 13,
      "level": 5,
      "q": "某渣油四组分分析结果为：饱和分28%、芳香分25%、胶质30%、沥青质17%。根据经验合理范围（饱和分8~15%、芳香分30~55%、胶质25~45%、沥青质1~10%），判断该渣油生产道路沥青的主要问题。",
      "options": [
        "饱和分偏高，沥青质偏高，可能导致相容性差、低温性能不良",
        "芳香分偏高，没有问题",
        "胶质偏低，需要补充",
        "所有组分都在合理范围内"
      ],
      "answer": 0,
      "explanation": "该渣油饱和分28%（远超8~15%经验上限）、沥青质17%（远超1~10%上限），芳香分25%（低于30~55%下限）。高饱和分+高沥青质意味着胶体结构不稳定——饱和分（非极性）与沥青质（高极性）相容性差，容易离析；同时高饱和分导致低温脆性，高沥青质导致延度不足。需考虑调合或溶剂脱沥青调整组成。",
      "plain": "四组分就像沥青的「家庭配比」——这个渣油里「饱和分」和「沥青质」两兄弟太多了，「芳香分」又太少。饱和分是「软萌担当」，太多反而让沥青变脆；沥青质是「骨架担当」，太多就变硬变脆。芳香分不够就像「胶水」不够，粘不住、还易分层。这渣油需要「调合」或「溶剂脱沥青」来「整容」。",
      "references": [
        {
          "title": "四组分是解开沥青性能的钥匙",
          "url": "http://www.runyangyiqi.com/5381.html"
        },
        {
          "title": "沥青四组分与胶体结构",
          "url": "https://www.bjhgyjs.cn/news/qitajiance/2025/0310/27081.html"
        }
      ]
    },
    {
      "id": 14,
      "level": 5,
      "q": "某原油TBP评价结果为：常压段窄馏分累计收率38%，减压段(10mmHg)窄馏分收率32%，二段减压段(1~2mmHg)窄馏分收率12%，损失3%。该原油的减压渣油（釜底残留物）收率是多少？若该渣油25℃针入度为320（0.1mm）、软化点30℃，判断是否适合直接作为70号道路沥青（要求软化点≥46℃、针入度60~80）？",
      "options": [
        "渣油收率15%，需要氧化处理提高软化点",
        "渣油收率15%，可直接作为70号沥青",
        "渣油收率12%，需要调合",
        "渣油收率20%，可直接使用"
      ],
      "answer": 0,
      "explanation": "渣油收率 = 100% - 38% - 32% - 12% - 3% = 15%。该渣油针入度320（0.1mm）远大于70号要求的60~80，软化点30℃远低于≥46℃要求，说明渣油太软、高温稳定性不足。需要采用氧化法（或调合/脱沥青）提高软化点、降低针入度，才能满足70号道路沥青指标。",
      "plain": "算渣油收率就像「算剩饭」——100份原料减去各段馏分，剩下的15%就是锅底渣油。但这个渣油「太软」了：针入度320像豆腐脑，软化点30℃像夏天化的冰淇淋。70号沥青要求像「老豆腐」一样硬（针入度60~80）、耐高温46℃以上。所以必须「氧化加工」——通空气让它变「老」变硬。",
      "references": [
        {
          "title": "原油评价学习指南（沥青方向）",
          "url": "https://ima.qq.com/wiki/?shareId=946ebc1012d290ae2ce9a87d424b54dc1835f26d8d0198891caf1d0c06d7be80"
        },
        {
          "title": "70号沥青指标要求",
          "url": "https://search.bilibili.com/all?keyword=70号道路沥青针入度软化点指标"
        }
      ]
    },
    {
      "id": 15,
      "level": 5,
      "q": "接上题，若该渣油采用氧化法处理，根据经验氧化过程中软化点近似以1.2℃/h的速率线性升高。从软化点30℃提升到目标46℃（70号沥青要求），估算需要氧化多长时间？达到目标后，若针入度从320降至70，针入度变化率是多少？",
      "options": [
        "约13.3h，变化率约78.1%",
        "约20h，变化率50%",
        "约10h，变化率90%",
        "约16h，变化率60%"
      ],
      "answer": 0,
      "explanation": "时间计算：ΔT = 46 - 30 = 16℃；速率1.2℃/h，时间 = 16 / 1.2 = 13.33h ≈ 13.3h。针入度变化率 = (320 - 70) / 320 × 100% = 250 / 320 × 100% = 78.125% ≈ 78.1%。注意：实际氧化中软化点线性升高是近似规律，针入度与软化点呈指数关系，此处简化计算用于估算。",
      "plain": "这题就像「烤红薯倒计时」：目标温度46℃减去现在30℃，差16℃；每分钟升温1.2℃，16÷1.2≈13.3小时。针入度变化率就是「缩水比例」——从320缩到70，少了250，缩水率250÷320≈78%。氧化工艺的关键就是算好时间，火候到了就停，烤过头变脆裂。",
      "references": [
        {
          "title": "原油评价学习指南（沥青方向）",
          "url": "https://ima.qq.com/wiki/?shareId=946ebc1012d290ae2ce9a87d424b54dc1835f26d8d0198891caf1d0c06d7be80"
        },
        {
          "title": "沥青氧化工艺计算 视频搜索",
          "url": "https://search.bilibili.com/all?keyword=沥青氧化工艺计算软化点"
        }
      ]
    }
  ]
}

File: quiz/data/quizzes/2026-08-24.json
{
  "date": "2026-08-24",
  "title": "沥青每日答题 2026-08-24",
  "topic": "SBS改性沥青加工工艺、配方设计与性能验证（GB/T改性体系实操）",
  "plainSummary": "今天题目围绕 SBS 改性沥青从原料到成品的全流程——SBS 化学结构与改性机理、JTG F40-2017 四个等级技术要求(I-A→I-D)、溶胀-剪切分散-发育三阶段加工工艺（温度窗口、剪切速率、稳定剂/相容剂）、储存稳定性离析判据(48h 软化点差≤2.5℃)、25℃弹性恢复、RTFOT 老化残留物性能，以及 SBS 掺量对软化点/延度/离析的耦合影响。建议先通读题目一遍,再按 Level 顺序作答。计算题(末几道)请带草稿纸,把「掺量增量、延度增量、软化点增量」三类指标对照看,理解边际效益递减和相容性上限。",
  "questions": [
    {
      "id": 1,
      "level": 1,
      "q": "SBS 改性沥青中,SBS 改性剂的学名是?",
      "options": [
        "苯乙烯-丁二烯-苯乙烯三嵌段共聚物",
        "苯乙烯-乙烯-丁二烯-苯乙烯共聚物(SEBS)",
        "聚苯乙烯-聚丁二烯-聚氨酯共混物",
        "聚乙烯-聚丙烯酸酯热塑性弹性体"
      ],
      "answer": 0,
      "explanation": "SBS 是 Styrene-Butadiene-Styrene 的缩写,中文为「苯乙烯-丁二烯-苯乙烯三嵌段共聚物」。它属于苯乙烯类热塑性弹性体(TPS),具有聚苯乙烯硬段(PS)与聚丁二烯软段(PB)的两相分离结构。SEBS 是 SBS 加氢饱和产物(选项B),不属本题答案。",
      "plain": "SBS 就跟「三明治」一样,两边硬(聚苯乙烯)夹中间软(聚丁二烯)。硬段像挂钩提供强度和加工性,软段像弹簧提供弹性和低温柔性。这种「软硬分段」结构正是 SBS 改性沥青既耐高温又抗低温的关键。SBS 占全球沥青改性剂的 61%,是当之无愧的「主力军」。",
      "references": [
        {
          "title": "SBS改性沥青百科",
          "url": "https://www.baike.com/wikiid/1648505445678999687"
        },
        {
          "title": "SBS结构与原理 视频搜索",
          "url": "https://search.bilibili.com/all?keyword=SBS改性沥青结构原理"
        }
      ]
    },
    {
      "id": 2,
      "level": 1,
      "q": "SBS 改性沥青最主要的目的是?",
      "options": [
        "降低材料成本",
        "同步改善基质沥青的高温抗车辙与低温抗裂能力",
        "改变沥青颜色方便区分",
        "便于现场长期储存"
      ],
      "answer": 1,
      "explanation": "SBS 改性沥青的核心目的是同步改善基质沥青的高温稳定性(抗车辙、抗永久变形)与低温抗裂性(抗冻裂、抗疲劳),并提高弹性恢复、抗老化与耐久性,延长路面寿命。单纯降本、变色、易储存都不是改性目的。",
      "plain": "基质沥青「脾气不好」:夏天软易车辙,冬天硬易开裂。SBS 改性就像给沥青穿了「弹力运动服」——夏天能撑住不变形,冬天能伸缩不开裂。一个改性剂同时管高温和低温,这就是 SBS 在全球沥青市场份额 61% 的根本原因。",
      "references": [
        {
          "title": "SBS改性沥青百科",
          "url": "https://www.baike.com/wikiid/1648505445678999687"
        },
        {
          "title": "SBS改性沥青作用 视频搜索",
          "url": "https://search.bilibili.com/all?keyword=SBS改性沥青高温低温作用"
        }
      ]
    },
    {
      "id": 3,
      "level": 1,
      "q": "按 JTG F40-2017《公路沥青路面施工技术规范》,根据 25℃ 针入度范围区分,I-A、I-B、I-C、I-D 由软到硬(针入度由大到小)的正确排列是?",
      "options": [
        "I-D > I-C > I-B > I-A",
        "I-A > I-B > I-C > I-D",
        "I-C > I-D > I-B > I-A",
        "I-B > I-A > I-D > I-C"
      ],
      "answer": 1,
      "explanation": "JTG F40-2017 按 25℃ 针入度将 SBS 改性沥青(Ⅰ类)分四档:I-A(超软)针入度 >100, I-B 80~100, I-C 60~80, I-D(最硬) 40~60。针入度越大沥青越软,所以由软到硬即 I-A→I-B→I-C→I-D。",
      "plain": "沥青四大「硬度等级」:I-A 像奶酪、I-B 像年糕、I-C 像橡皮、I-D 像硬糖——针入度依次降低,软化点和高温稳定性依次升高。极寒地区选 I-A/B 抗冻裂,温带通用选 I-C,高温重载选 I-D 抗车辙。一句话记忆:「针入度越小=越硬=越耐热」。",
      "references": [
        {
          "title": "四大等级SBS改性沥青性能对比",
          "url": "https://www.gyud.cn/tzgg/zhbxx/16913.shtml"
        },
        {
          "title": "JTG F40 SBS改性沥青等级 视频搜索",
          "url": "https://search.bilibili.com/all?keyword=JTG F40改性沥青等级I-A I-B I-C I-D"
        }
      ]
    },
    {
      "id": 4,
      "level": 2,
      "q": "按 JTG F40-2017,普通 SBS 改性沥青 I-D 级,25℃ 100g 5s 条件下测得的针入度应满足?",
      "options": [
        "60~80 (0.1mm)",
        "40~60 (0.1mm)",
        "80~100 (0.1mm)",
        ">100 (0.1mm)"
      ],
      "answer": 1,
      "explanation": "JTG F40-2017 对 SBS 改性沥青 Ⅰ类 I-D 级技术要求: 25℃ 针入度(100g, 5s) 40~60 (0.1mm)。记忆口诀:I-A(>100)→I-B(80~100)→I-C(60~80)→I-D(40~60),每级递减20 (0.1mm)。",
      "plain": "I-D 是「最硬的那位选手」,针入度只能在 40~60 之间,像橡皮糖一样。如果测出来是 70,那它其实是 I-C;测出来 90 就是 I-B。针入度等级记牢了,核对沥青牌号一秒搞定。",
      "references": [
        {
          "title": "I-D级SBS改性沥青技术要求",
          "url": "https://www.gyud.cn/tzgg/zhbxx/16913.shtml"
        },
        {
          "title": "沥青针入度试验T0604 视频搜索",
          "url": "https://search.bilibili.com/all?keyword=沥青针入度试验JTG E20 T0604"
        }
      ]
    },
    {
      "id": 5,
      "level": 2,
      "q": "按 JTG F40-2017,普通 SBS 改性沥青 I-D 级,5℃ 延度(5cm/min)和软化点 TR&B 的最低要求分别是?",
      "options": [
        "≥20cm, ≥60℃",
        "≥30cm, ≥55℃",
        "≥50cm, ≥45℃",
        "≥35cm, ≥75℃"
      ],
      "answer": 0,
      "explanation": "JTG F40-2017 对 Ⅰ类 SBS I-D 要求: 5℃ 延度(5cm/min) ≥20cm, 软化点 TR&B ≥60℃。横向对比: I-A 延度 ≥50cm/软化点 ≥45℃, I-B ≥40cm/≥50℃, I-C ≥30cm/≥55℃, I-D ≥20cm/≥60℃——越硬的等级,延度要求越低但软化点要求越高。",
      "plain": "I-D 是个「火辣硬汉」——软化点必须 ≥60℃(高温不软化),5℃ 延度只需要 ≥20cm(对低温柔性要求相对较低,因为它是高温重载料,不是抗冻料)。其他三档: I-A 软化点 ≥45℃(最软、抗冻), I-D 软化点 ≥60℃(最硬、抗车辙),逐级 +5℃。",
      "references": [
        {
          "title": "I-D级SBS改性沥青技术要求",
          "url": "https://www.gyud.cn/tzgg/zhbxx/16913.shtml"
        },
        {
          "title": "沥青软化点试验环球法 视频搜索",
          "url": "https://search.bilibili.com/all?keyword=沥青软化点环球法T0606"
        }
      ]
    },
    {
      "id": 6,
      "level": 2,
      "q": "SBS 改性沥青储存稳定性离析试验(JTG E20 T0661)中,判定合格的 48h 软化点差上限是?",
      "options": [
        "≤1.0℃",
        "≤2.5℃",
        "≤5.0℃",
        "≤10℃"
      ],
      "answer": 1,
      "explanation": "JTG F40-2017 与 JTG E20-2011 T0661 规定 SBS 改性沥青离析试验(163℃±5℃ × 48h) 软化点差应 ≤2.5℃。这是改性沥青热储存稳定性的「一票否决」指标,差值越小说明 SBS 与基质沥青相容性越好,反之则离析报废。",
      "plain": "这根「2.5℃ 红线」是改性沥青的「及格生死线」:上部(富 SBS) 软化点高、下部(贫 SBS) 软化点低,差值过大意味着 SBS 颗粒在静态储存时沉到罐底、上层改性效果消失。差值 ≤2.5℃ 判合格,>2.5℃ 直接报废回炉。",
      "references": [
        {
          "title": "T0661-2011聚合物改性沥青离析试验",
          "url": "https://cztdhy.cn/list_37/744.html"
        },
        {
          "title": "改性沥青离析软化点差测定",
          "url": "https://www.bjhgyjs.com/jiance/qitajiance/279852.html"
        }
      ]
    },
    {
      "id": 7,
      "level": 3,
      "q": "SBS 高分子聚合物具有两个玻璃化转变温度 Tg1 与 Tg2,其中聚苯乙烯硬段相的 Tg2 约为多少摄氏度?",
      "options": [
        "-88℃",
        "0℃",
        "90℃",
        "200℃"
      ],
      "answer": 2,
      "explanation": "SBS 两个 Tg:聚丁二烯软段 Tg1 ≈ -88℃~ -83℃(赋予低温柔性),聚苯乙烯硬段 Tg2 ≈ 90℃(常规定义为接近 100℃ 的塑料化温度,Tg2 区间 90~100℃)。常温下聚苯乙烯聚集成微区分散于聚丁二烯连续相中,起物理交联作用。当温度升到 Tg2 附近,聚苯乙烯解聚,SBS 即熔融可加工。",
      "plain": "SBS 之所以「既能弹又能塑」,全靠两个温度门槛:低温 -88℃ 是「橡胶态」起点(软段开始转动,材料变软有弹性);高温 90℃ 是「塑料态」起点(硬段开始熔化,可像塑料一样加工流变)。我们使用 SBS 改性沥青的工艺温度(180℃ 左右)正好高于 Tg2,所以 SBS 在沥青里能像「面团」一样被剪散、被分散、被发育成网络。",
      "references": [
        {
          "title": "SBS改性沥青百科",
          "url": "https://www.baike.com/wikiid/1648505445678999687"
        },
        {
          "title": "SBS玻璃化转变温度 视频搜索",
          "url": "https://search.bilibili.com/all?keyword=SBS玻璃化转变温度Tg"
        }
      ]
    },
    {
      "id": 8,
      "level": 3,
      "q": "SBS 改性沥青加工的「溶胀-剪切分散-发育」三阶段工艺中,SBS 加入前基质沥青应加热到的典型温度区间是?",
      "options": [
        "100~120℃",
        "130~140℃",
        "165~175℃",
        "250~280℃"
      ],
      "answer": 2,
      "explanation": "工艺经验:基质沥青加热到 165~175℃ 后投入 SBS 颗粒,该温度下基质沥青轻组分(饱和分+芳香分)易于渗透进入 SBS 网络使颗粒充分溶胀;温度过低(<140℃)溶胀不充分,后续剪切困难;温度过高(>185℃)则 SBS 提前降解、基质沥青轻组分大量挥发,改性效果和稳定性反而变差。",
      "plain": "这一步像「泡木耳」:冷水泡不开(120℃ 温度太低 SBS 不动)、开水泡过头(>185℃ SBS 直接裂解释放挥发分)。165~175℃ 是「温水区」,沥青轻组分悄悄渗进 SBS 内部,把它胀成一团好剪切的「软面团」—— 后续高速剪切才能剪成 5μm 的均匀颗粒。",
      "references": [
        {
          "title": "一种反应型SBS复配高粘高弹改性沥青专利",
          "url": "http://patents.google.com/patent/CN108690359A/zh"
        },
        {
          "title": "SBS改性沥青溶胀剪切工艺 视频搜索",
          "url": "https://search.bilibili.com/all?keyword=SBS改性沥青溶胀剪切工艺"
        }
      ]
    },
    {
      "id": 9,
      "level": 3,
      "q": "SBS 改性沥青加工工艺中,高速剪切分散工序的典型剪切速率与剪切时间为?",
      "options": [
        "500~1000 r/min, 5~10 min",
        "3000~6000 r/min, 30~60 min",
        "15000~20000 r/min, 1~2 min",
        "100~300 r/min, 4~6 h"
      ],
      "answer": 1,
      "explanation": "工艺规范:高速剪切分散机以 3000~6000 r/min(常用 5000 r/min)剪切 30~60 min,使溶胀后的 SBS 颗粒细化为 ≤5μm 均匀分散相。转速过低(<1000 r/min)分散不均,过高(>10000 r/min)则剪切摩擦放热大、易引起 SBS 热氧降解,得不偿失。剪切温度一般控制在 175~185℃。",
      "plain": "高速剪切就像「打鸡蛋」:用力打(3000~6000 r/min)能把蛋黄剪成均匀小颗粒,30~60 min 正好把蛋黄彻底搅匀。打得太轻(500 r/min)有蛋块;打得太猛(15000 r/min)摩擦生热会「煎熟」——SBS 提前裂解报废。",
      "references": [
        {
          "title": "Rollpave专用改性沥青的研发和应用",
          "url": "https://jtyst.shaanxi.gov.cn/glj/kjxx/201608/t20160811_2660270.html"
        },
        {
          "title": "SBS改性沥青高速剪切 视频搜索",
          "url": "https://search.bilibili.com/all?keyword=SBS改性沥青高速剪切机转速"
        }
      ]
    },
    {
      "id": 10,
      "level": 4,
      "q": "SBS 改性沥青「溶胀-剪切分散-发育」三阶段工艺中,发育(消化)阶段的典型温度与时间为?",
      "options": [
        "165℃ × 1~3 h",
        "220℃ × 0.5 h",
        "100℃ × 12 h",
        "90℃ × 24 h"
      ],
      "answer": 0,
      "explanation": "发育(消化)阶段:在 165℃ 左右低速搅拌 1~3 h,目的是让分散均匀的 SBS 颗粒与沥青组分进一步接触、交联,形成稳定的三维网络结构;部分工艺会加入硫系或交联剂以提高储存稳定性。温度过高(>185℃)会破坏 SBS 网络,过低则发育不足、储存离析超标。",
      "plain": "高速剪切只是「把面团剪匀」,还需要「醒发」:165℃ × 1~3 h 让 SBS 颗粒表面与沥青充分接触、键合,形成稳定网络。醒发过头会破坏网络,醒发不够则储存罐里 SBS 颗粒会沉到底、离析超标。",
      "references": [
        {
          "title": "常用聚合物SBS改性沥青稳定剂添加量的确定",
          "url": "http://hauxb.hebau.edu.cn/CN/PDF/20"
        },
        {
          "title": "SBS改性沥青发育工艺 视频搜索",
          "url": "https://search.bilibili.com/all?keyword=SBS改性沥青发育工艺"
        }
      ]
    },
    {
      "id": 11,
      "level": 4,
      "q": "为改善 SBS 与基质沥青的相容性,常添加「相容剂」。下列哪种物质通常作为相容剂使用?",
      "options": [
        "硅酸盐水泥",
        "糠醛抽出油(富含芳烃)",
        "氧化锌粉末",
        "聚丙烯酰胺"
      ],
      "answer": 1,
      "explanation": "相容剂多富含芳烃(典型代表:糠醛抽出油、芳烃油、环烷基橡胶油、减二/减三线抽出油),与 SBS 相容性好。作用机理:芳烃组分能渗透进入 SBS 颗粒中,降低 SBS 与沥青的界面张力、促进 SBS 在沥青中均匀分散,使成品软化点、延度、储存稳定性同步提升。水泥、氧化锌、聚丙烯酰胺均无此界面作用。",
      "plain": "相容剂就像「媒婆」——两边原本不熟(SBS 是高分子极性弱,沥青是复杂非极性混合物),糠醛抽出油富含芳烃,能「两边讨好」:对 SBS 有亲和力、对沥青也有亲和力,让它们「门当户对」顺利结合。SBS 加 3~5% 抽出油,软化点和延度往往能同时提高几个等级。",
      "references": [
        {
          "title": "一种反应型SBS复配高粘高弹改性沥青专利",
          "url": "http://patents.google.com/patent/CN108690359A/zh"
        },
        {
          "title": "沥青相容剂糠醛抽出油 视频搜索",
          "url": "https://search.bilibili.com/all?keyword=沥青相容剂糠醛抽出油作用"
        }
      ]
    },
    {
      "id": 12,
      "level": 4,
      "q": "按 JTG E20-2011 T0661《聚合物改性沥青离析试验》,SBS 类改性沥青离析试验的关键温度、时间与软化点差判据是?",
      "options": [
        "135℃ × 24 h, 软化点差 ≤2.5℃",
        "163℃ ±5℃ × 48 h, 软化点差 ≤2.5℃",
        "180℃ × 72 h, 软化点差 ≤5.0℃",
        "室温 × 168 h, 软化点差 ≤1.0℃"
      ],
      "answer": 1,
      "explanation": "T0661 规定 SBS、SBR 类:把改性沥青过 0.3 mm 筛后注入铝管(直径 25 mm、高 140 mm),垂直放入 163℃ ±5℃ 烘箱静置 48 h ±1 h;之后冷藏凝固,平均切成上、中、下三段,取上 1/3 与下 1/3 分别做 T0606 环球法软化点,差值 ≤2.5℃ 判合格。PE/EVA 类用 135℃ × 24 h 间接判据。",
      "plain": "这就像「装满果酱的瓶子静置 48 小时看分层」:163℃ 高温模拟改性沥青在罐中高温储存,SBS 颗粒因密度差会缓慢下沉。48 h 后顶部 SBS 富集、底部 SBS 稀少。切头尾两段测软化点差,差 ≤2.5℃ 才合格——「酱油永远不能分层」。",
      "references": [
        {
          "title": "T0661-2011聚合物改性沥青离析试验",
          "url": "https://cztdhy.cn/list_37/744.html"
        },
        {
          "title": "改性沥青离析试验操作 视频搜索",
          "url": "https://search.bilibili.com/all?keyword=SBS改性沥青离析试验操作"
        }
      ]
    },
    {
      "id": 13,
      "level": 5,
      "q": "按 JTG F40-2017,普通 SBS 改性沥青 I-D 级的 25℃ 弹性恢复率与 TFOT/RTFOT 残留针入度比(25℃)最低要求分别为?",
      "options": [
        "≥95%; ≥80%",
        "≥75%; ≥65%",
        "≥55%; ≥45%",
        "≥35%; ≥30%"
      ],
      "answer": 1,
      "explanation": "JTG F40-2017 对 Ⅰ类 SBS I-D 要求:25℃ 弹性恢复 ≥75%(反映 SBS 网络结构对弹性贡献),TFOT/RTFOT 残留物针入度比 ≥65%(反映短期抗老化)。横向对照: I-A 55% / ≥50%; I-B 60% / ≥55%; I-C 65% / ≥60%; I-D 75% / ≥65%。I-D 弹性恢复要求最高,反映其「最硬最弹」的网络强度。",
      "plain": "两项指标一个比「弹性」、一个比「耐老」:弹性恢复 75% 意味着 SBS 网络强度足够,路面能「弹回」车辙印;残留针入度比 ≥65% 意味着短期热氧老化后不会变脆。I-D 比 I-A 的弹性要求整整高 20 个百分点,但比 EVA 等塑性改性剂要求温和。",
      "references": [
        {
          "title": "I-D级SBS改性沥青技术要求",
          "url": "https://www.gyud.cn/tzgg/zhbxx/16913.shtml"
        },
        {
          "title": "沥青弹性恢复试验T0662 视频搜索",
          "url": "https://search.bilibili.com/all?keyword=沥青弹性恢复试验T0662"
        }
      ]
    },
    {
      "id": 14,
      "level": 5,
      "q": "SBS 改性沥青 TFOT/RTFOT 老化后性能判定的意义,下列说法正确的是?",
      "options": [
        "TFOT/RTFOT 模拟施工短期热氧老化,残留物性能下降越少越好;JTG F40 I-D 要求质量变化 ≤±1.0%、残留针入度比 ≥65%、残留 5℃ 延度 ≥15 cm",
        "TFOT/RTFOT 残留针入度比越低,说明改性沥青抗短期老化越好",
        "老化后指标对 SBS 改性沥青不重要,仅基质沥青需要",
        "改性沥青只需做 TFOT,无需做 RTFOT"
      ],
      "answer": 0,
      "explanation": "TFOT/RTFOT 模拟沥青在 150~165℃ 拌和、铺筑时的短期热氧老化;I-D 规定三项残留指标:质量变化 ≤±1.0%(反映轻组分逸出与氧化增重平衡)、残留针入度比 ≥65%(反映硬度变化)、残留 5℃ 延度 ≥15 cm(反映低温延度衰减)。三项都通过才说明改性沥青热稳定性合格。",
      "plain": "「入锅前考一次、放锅里炒一次再考一次」:原样沥青(I-D)测三大指标合格,模拟工厂拌和(~165℃ × 5 h)再测残留物指标。残留物三项(质量变化 ±1%、针入度比 ≥65%、5℃ 延度 ≥15 cm)任意一项不过关,就说明这锅 SBS 改性沥青「身板不耐炒」,施工后容易脆化开裂。",
      "references": [
        {
          "title": "I-D级SBS改性沥青技术要求",
          "url": "https://www.gyud.cn/tzgg/zhbxx/16913.shtml"
        },
        {
          "title": "沥青TFOT/RTFOT老化试验 视频搜索",
          "url": "https://search.bilibili.com/all?keyword=沥青TFOT RTFOT老化试验"
        }
      ]
    },
    {
      "id": 15,
      "level": 5,
      "q": "某 SBS 改性沥青生产线做配方调试:A 配方(3% SBS,线型,燕山石化 1301)产品指标: 软化点 62℃、5℃ 延度 28 cm、针入度 70 (0.1mm)、25℃ 弹性恢复 62%; B 配方(4.5% SBS,其他条件相同)产品指标: 软化点 73℃、5℃ 延度 35 cm、针入度 57 (0.1mm)、25℃ 弹性恢复 72%。下列综合分析最合理的是?",
      "options": [
        "SBS 掺量从 3% 提至 4.5%,软化点 +11℃、5℃ 延度 +7 cm、针入度 -13、弹性恢复 +10%,符合「掺量越高、高低温与弹性同步提升」规律;按每 1% SBS 贡献:软化点 +7.33℃/%、延度 +4.67 cm/%、弹性恢复 +6.67%/%。软化点增幅更快反映 SBS 硬段对高温抗性的直接贡献,但继续盲目提高掺量将增大储存离析风险且不经济。综合 B 配方已使弹性恢复接近 I-D ≥75% 目标,建议加少量稳定剂/相容剂调优或微调掺量,而非继续加 SBS",
        "掺量越大、品质越纯,应继续提到 6% 以上,直到弹性恢复 ≥80%",
        "配方 A 已达 I-D 全项指标,可直接量产",
        "配方 B 不合格,因为弹性恢复未达 75%,延度未达 30 cm"
      ],
      "answer": 0,
      "explanation": "计算要点:①ΔSBS = 4.5%-3% = 1.5%;每 1% SBS 贡献 = 软化点 (73-62)/1.5 = 7.33℃/%, 5℃延度 (35-28)/1.5 = 4.67 cm/%, 针入度 (57-70)/1.5 = -8.67 (0.1mm)/%, 弹性恢复 (72-62)/1.5 = 6.67%/%。②规律正确且各指标同步改善;软化点增幅(7.33)与延度增幅(4.67)差异反映硬段对高温抗性贡献更大、软段对低温延度也持续提升。③风险:SBS 掺量过高会使 135℃ 运动粘度超过 ≤3 Pa·s 上限、储存离析软化点差易 >2.5℃。④B 配方弹性恢复 72%,距 I-D ≥75% 只差 3 个百分点,加 0.2% 硫系稳定剂交联通常即可达。盲目加掺量到 6% 既不符合成本原则、也易离析超标。",
      "plain": "这题用「每 1% SBS 掺量贡献」思维:掺量从 3% 加到 4.5%(增 1.5%),软化点涨 11℃、延度涨 7 cm、针入度降 13、弹性恢复涨 10%。换算成「每 1% SBS 贡献」就是 +7.33℃/%、+4.67 cm/%、-8.67/+6.67%/%,四项同步改善。表面上一片大好,但实际上越往上越贵:SBS 多了,135℃ 黏度可能超 ≥3 Pa·s、储存离析差易超 2.5℃。配方工程师的正确做法不是「再加 SBS」,而是「加少量硫系稳定剂交联(0.2% 即可)让弹性恢复从 72% 涨到 ≥75%」,成本最低、性能最稳。",
      "references": [
        {
          "title": "稳定型胶粉与SBS复合改性沥青及沥青混合料性能研究",
          "url": "https://jtyst.shaanxi.gov.cn/glj/kjxx/202209/t20220922_2661233.html"
        },
        {
          "title": "改性沥青配方设计 视频搜索",
          "url": "https://search.bilibili.com/all?keyword=SBS改性沥青配方设计掺量优化"
        }
      ]
    }
  ]
}

File: quiz/data/quizzes/2026-08-25.json
{
  "date": "2026-08-25",
  "title": "沥青每日答题 2026-08-25",
  "topic": "沥青试验操作与原油评价",
  "plainSummary": "今天题目围绕「沥青试验操作与原油评价」展开，从针入度、软化点、延度三大基础指标的定义与标准条件，逐步进阶到仪器操作细节、TFOT/RTFOT老化、PG分级、DSR/BBR流变评价，最后以针入度指数PI、当量软化点T800计算和JTG F40规范综合判定收尾。建议先答基础概念，再挑战仪器参数与计算题。",
  "questions": [
    {
      "id": 1,
      "level": 1,
      "q": "沥青针入度试验中，针入度的单位是？",
      "options": [
        "0.01mm",
        "0.1mm",
        "1mm",
        "10mm"
      ],
      "answer": 1,
      "explanation": "依据GB/T 4509-2010，针入度是以标准针在规定条件（25℃、100g、5s）下垂直贯入沥青试样的深度表示，单位为0.1mm。",
      "plain": "想象用一根标准针戳沥青，看它扎进去多深。深度的基本单位不是1毫米，而是「0.1毫米」，所以测出来68针入度，实际只扎进去了6.8mm。",
      "references": [
        {
          "title": "针入度测定计 科普中国",
          "url": "https://www.kepuchina.cn/article/articleinfo?business_type=100&ar_id=260367"
        },
        {
          "title": "针入度试验 视频搜索",
          "url": "https://search.bilibili.com/all?keyword=沥青针入度试验操作"
        }
      ]
    },
    {
      "id": 2,
      "level": 1,
      "q": "沥青软化点反映沥青的哪项性能？",
      "options": [
        "低温抗裂性",
        "高温稳定性",
        "施工和易性",
        "疲劳耐久性"
      ],
      "answer": 1,
      "explanation": "软化点是沥青由半固态向粘流态转变的温度，反映沥青在高温条件下抵抗变形的能力，即高温稳定性。",
      "plain": "软化点就是沥青「开始变软」的温度。温度越高才变软，说明它夏天越不容易被晒软、被车轮压出车辙，高温稳定性越好。",
      "references": [
        {
          "title": "软化点(环球法)检测 中析研究所",
          "url": "https://www.yjssi.com/showinfo-4-69950-0.html"
        },
        {
          "title": "沥青软化点测定 视频搜索",
          "url": "https://search.bilibili.com/all?keyword=沥青软化点环球法"
        }
      ]
    },
    {
      "id": 3,
      "level": 1,
      "q": "沥青延度主要评价沥青的哪项能力？",
      "options": [
        "抗老化",
        "低温抗裂",
        "高温抗车辙",
        "抗水损害"
      ],
      "answer": 1,
      "explanation": "延度是沥青试样在规定温度下以规定拉伸速度拉伸至断裂时的长度，主要评价沥青的低温柔性和抗裂性能。",
      "plain": "延度就像拉橡皮筋，看能拉多长才断。拉得越长，沥青越柔韧，冬天路面收缩时越不容易开裂，所以它是低温抗裂的重要指标。",
      "references": [
        {
          "title": "沥青延度测定 中析检测",
          "url": "https://test.yjssishiliu.com/shiyouhuagong/2613.html"
        },
        {
          "title": "延度试验 视频搜索",
          "url": "https://search.bilibili.com/all?keyword=沥青延度试验"
        }
      ]
    },
    {
      "id": 4,
      "level": 2,
      "q": "沥青针入度标准试验条件为？",
      "options": [
        "25℃、100g、5s",
        "15℃、50g、10s",
        "30℃、100g、5s",
        "25℃、50g、10s"
      ],
      "answer": 0,
      "explanation": "依据GB/T 4509-2010/JTG E20 T0604，针入度标准试验条件为温度25±0.1℃、标准针与附加砝码总质量100±0.05g、贯入时间5s。",
      "plain": "针入度试验就像「规定动作」：温度固定在25℃，标准针加砝码正好100g，让针自由下落5秒后读数。三个条件缺一不可，否则数据没法互相比较。",
      "references": [
        {
          "title": "基于GB/T 4509-2010的石油沥青针入度测定技术应用",
          "url": "https://www.chem17.com/tech_news/detail/4544544.html"
        },
        {
          "title": "针入度试验标准 视频搜索",
          "url": "https://search.bilibili.com/all?keyword=GB4509针入度标准条件"
        }
      ]
    },
    {
      "id": 5,
      "level": 2,
      "q": "环球法测定沥青软化点时，标准升温速率为？",
      "options": [
        "2℃/min",
        "5℃/min",
        "10℃/min",
        "任意恒定"
      ],
      "answer": 1,
      "explanation": "依据GB/T 4507-2014/JTG E20 T0606，软化点试验升温速率应为5℃/min±0.5℃/min；升温过快测得值偏高，过慢则偏低。",
      "plain": "软化点试验要「匀速加热」，标准是每分钟升5℃。升太快，沥青还没反应过来就软了，测得偏低；升太慢，热透了才记录，测得偏高。",
      "references": [
        {
          "title": "沥青软化点测定器(环球法)使用说明",
          "url": "https://www.chem17.com/Technology/detail/585592.html"
        },
        {
          "title": "软化点试验 视频搜索",
          "url": "https://search.bilibili.com/all?keyword=沥青软化点试验操作"
        }
      ]
    },
    {
      "id": 6,
      "level": 2,
      "q": "沥青延度试验的标准拉伸速度为？",
      "options": [
        "1cm/min",
        "5cm/min",
        "10cm/min",
        "50cm/min"
      ],
      "answer": 1,
      "explanation": "依据GB/T 4508-2010/JTG E20 T0605，延度试验非特殊说明时拉伸速度为5cm/min±0.25cm/min。",
      "plain": "延度仪就像一台慢速拉力机，把八字形沥青试样以每分钟5厘米的速度拉长，直到拉断，看它能拉多长。速度变了，结果会明显不同。",
      "references": [
        {
          "title": "GB/T 4508-2025 沥青延度测定法",
          "url": "https://ima.qq.com/wiki/?shareId=fe8a115e410b6dff03b66a821af76609917484a4b20c90b3de87f4a16348ab74"
        },
        {
          "title": "延度试验速度 视频搜索",
          "url": "https://search.bilibili.com/all?keyword=沥青延度仪拉伸速度"
        }
      ]
    },
    {
      "id": 7,
      "level": 3,
      "q": "GB/T 4509-2010规定，同一沥青试样针入度平行试验应至少测定几次？",
      "options": [
        "1次",
        "2次",
        "3次",
        "5次"
      ],
      "answer": 2,
      "explanation": "依据GB/T 4509-2010，每组试样应完成3次平行试验，取平均值作为结果；各测点间及距盛样皿边缘距离不小于10mm，以减少偶然误差。",
      "plain": "做针入度不能只戳一次，要戳3个不同的点，互相离远点。取平均值才能减少偶然误差，就像投篮不能只投一个就定命中率。",
      "references": [
        {
          "title": "针入度试验 中析研究所",
          "url": "https://www.yjsjiu.com/jiance/qitajiance/1240.html"
        },
        {
          "title": "针入度仪操作 视频搜索",
          "url": "https://search.bilibili.com/all?keyword=沥青针入度仪操作"
        }
      ]
    },
    {
      "id": 8,
      "level": 3,
      "q": "沥青软化点试验中，标准钢球的直径和质量分别为？",
      "options": [
        "9.53mm、3.50g",
        "10.0mm、5.0g",
        "9.53mm、5.0g",
        "10.0mm、3.50g"
      ],
      "answer": 0,
      "explanation": "依据GB/T 4507-2014/JTG E20 T0606，软化点试验标准钢球直径为9.53mm，质量为3.50±0.05g。",
      "plain": "软化点试验里，钢球是「压垮」沥青的砝码。它的尺寸和质量必须严格标准：直径9.53mm、重3.50g，换别的大小结果就不准。",
      "references": [
        {
          "title": "沥青软化点测定国家标准 中析研究所",
          "url": "https://www.yjswu.com/cailiaoshiyanshi/qitacailiaojiance/167454.html"
        },
        {
          "title": "软化点钢球规格 视频搜索",
          "url": "https://search.bilibili.com/all?keyword=沥青软化点钢球9.53"
        }
      ]
    },
    {
      "id": 9,
      "level": 3,
      "q": "克利夫兰开口杯法测定沥青闪点时，接近闪点时的升温速率应控制在？",
      "options": [
        "14~17℃/min",
        "5.5℃/min±0.5℃/min",
        "2℃/min",
        "10℃/min"
      ],
      "answer": 1,
      "explanation": "依据JTG E20 T0611，开始加热可快速升温，当温度升至预期闪点前28℃时，升温速率应控制在5.5℃/min±0.5℃/min，并每升高2℃点火一次。",
      "plain": "测闪点要先快后慢。快到闪点前28度，就要像「慢火炖汤」一样控制升温，否则一闪而过的蓝色火焰很容易被错过，导致结果偏高。",
      "references": [
        {
          "title": "克利夫兰开口闪点试验器测定道路沥青闪点与燃点方法",
          "url": "https://m.instrument.com.cn/netshow/SH103372/solution-s984658.html"
        },
        {
          "title": "沥青闪点试验 视频搜索",
          "url": "https://search.bilibili.com/all?keyword=沥青闪点克利夫兰开口杯"
        }
      ]
    },
    {
      "id": 10,
      "level": 4,
      "q": "关于薄膜加热试验(TFOT)与旋转薄膜加热试验(RTFOT)，下列说法正确的是？",
      "options": [
        "TFOT试验温度为163℃±1℃，时间为5h；RTFOT温度为163℃±0.5℃，时间为75min",
        "TFOT和RTFOT的温度和时间完全相同",
        "RTFOT的转盘转速为5.5r/min",
        "TFOT使用玻璃瓶，RTFOT使用不锈钢盘"
      ],
      "answer": 0,
      "explanation": "依据JTG E20 T0609/T0610，TFOT：163℃±1℃、5h、沥青膜厚约3.2mm、转盘转速5.5±1r/min；RTFOT：163℃±0.5℃、75min、空气流量4000±200mL/min、转盘转速15±0.2r/min。RTFOT更接近实际拌和老化。",
      "plain": "TFOT是传统「平底锅」式老化，试样铺在盘里烘5小时；RTFOT是「旋转瓶子」式，沥青在玻璃瓶里边转边吹热风，75分钟就能模拟更强的短期老化。",
      "references": [
        {
          "title": "薄膜加热试验 百度百科",
          "url": "https://baike.baidu.com/item/薄膜加热试验/53721639"
        },
        {
          "title": "TFOT与RTFOT对比 视频搜索",
          "url": "https://search.bilibili.com/all?keyword=沥青旋转薄膜烘箱RTFOT"
        }
      ]
    },
    {
      "id": 11,
      "level": 4,
      "q": "沥青PG分级PG64-22中，数字64和-22分别表示？",
      "options": [
        "最高路面设计温度不超过64℃，最低路面设计温度不低于-22℃",
        "沥青软化点为64℃，脆点为-22℃",
        "高温试验温度64℃，低温试验温度-22℃",
        "7天平均气温64℃，年极端低温-22℃"
      ],
      "answer": 0,
      "explanation": "依据AASHTO M320/Superpave规范，PG X-Y中X表示沥青适用最高路面设计温度不超过X℃，Y表示最低路面设计温度不低于-Y℃。高温等级以7天最高平均路面温度为依据，低温等级以年极端最低路面温度为依据。",
      "plain": "PG分级就是给沥青贴「气候适应标签」。PG64-22表示这沥青最高能耐64℃的路面高温，最低能扛-22℃的低温，适合温带地区使用。",
      "references": [
        {
          "title": "沥青PG分级体系解析",
          "url": "https://www.lutai0477.cn"
        },
        {
          "title": "PG分级 视频搜索",
          "url": "https://search.bilibili.com/all?keyword=沥青PG分级Superpave"
        }
      ]
    },
    {
      "id": 12,
      "level": 4,
      "q": "动态剪切流变仪(DSR)测得的G*/sinδ主要用于评价沥青的哪项性能？",
      "options": [
        "低温抗裂",
        "疲劳开裂",
        "高温抗车辙",
        "施工和易性"
      ],
      "answer": 2,
      "explanation": "依据AASHTO M320，DSR测复合剪切模量G*和相位角δ。原样及RTFOT残留沥青分别要求G*/sinδ≥1.0kPa、≥2.2kPa，用于评价高温抗车辙性能；PAV残留要求G*·sinδ≤5000kPa，用于评价疲劳开裂。",
      "plain": "DSR就像给沥青做「扭一扭」体检。G*/sinδ越大，沥青越硬越弹，夏天越不容易被车轮压出车辙；而G*·sinδ则和长期疲劳开裂有关。",
      "references": [
        {
          "title": "Asphalt Binder PG Tests FHWA",
          "url": "https://www.fhwa.dot.gov/pavement/materials/hmec/pubs/module_f/lab_manual_asphalt.pdf"
        },
        {
          "title": "DSR动态剪切流变仪 视频搜索",
          "url": "https://search.bilibili.com/all?keyword=沥青DSR试验"
        }
      ]
    },
    {
      "id": 13,
      "level": 5,
      "q": "某沥青针入度-温度回归方程为lgP=K+A·T，回归系数A=0.034。按公式PI=(20-500A)/(1+50A)计算，其针入度指数PI约为？",
      "options": [
        "-1.0",
        "1.0",
        "2.0",
        "3.0"
      ],
      "answer": 1,
      "explanation": "PI=(20-500×0.034)/(1+50×0.034)=(20-17)/(1+1.7)=3/2.7≈1.11，约为1.0。PI越大，沥青温度敏感性越低。",
      "plain": "针入度指数PI就像沥青的「脾气指数」，看它的软硬随温度变化大不大。把A=0.034代入公式，上面20-17=3，下面1+1.7=2.7，一算约等于1.11，接近1.0。",
      "references": [
        {
          "title": "针入度指数计算 科普中国",
          "url": "https://www.kepuchina.cn/article/articleinfo?ar_id=357725&business_type=100&classify=0"
        },
        {
          "title": "针入度指数计算 视频搜索",
          "url": "https://search.bilibili.com/all?keyword=沥青针入度指数PI计算"
        }
      ]
    },
    {
      "id": 14,
      "level": 5,
      "q": "已知某沥青针入度-温度回归方程为lgP=K+0.033T，常数项K=0.50。则其当量软化点T800约为？（公式：T800=(lg800-K)/A，lg800≈2.903）",
      "options": [
        "55℃",
        "60℃",
        "73℃",
        "85℃"
      ],
      "answer": 2,
      "explanation": "T800=(lg800-K)/A=(2.903-0.50)/0.033=2.403/0.033≈72.8℃，约为73℃。当量软化点表示针入度为800(0.1mm)时对应的温度，反映沥青高温性能。",
      "plain": "当量软化点T800就是假设针入度达到800时的温度。把K=0.50、A=0.033代入公式，就像解一道「反推温度计」的题：2.903减0.5，再除以0.033，约等于73℃。",
      "references": [
        {
          "title": "针入度指数与当量软化点 科普中国",
          "url": "https://cloud.kepuchina.cn/newSearch/imgText?id=6974132864811556864"
        },
        {
          "title": "T800计算 视频搜索",
          "url": "https://search.bilibili.com/all?keyword=沥青当量软化点T800"
        }
      ]
    },
    {
      "id": 15,
      "level": 5,
      "q": "某70号道路石油沥青经检测：25℃针入度68（0.1mm），软化点47℃，10℃延度95cm，闪点245℃，RTFOT后质量变化-0.3%，残留物针入度比62%。按JTG F40-2004中A级70号技术要求，下列结论正确的是？",
      "options": [
        "全部指标合格",
        "闪点不合格（A级70号要求≥260℃）",
        "软化点不合格（要求≥46℃）",
        "10℃延度不合格（要求≥20cm）"
      ],
      "answer": 1,
      "explanation": "JTG F40-2004 A级70号技术要求：针入度60~80(0.1mm)、软化点≥46℃、10℃延度≥20cm、闪点≥260℃、RTFOT质量变化≤±0.8%、残留针入度比≥61%。题中闪点245℃<260℃，故闪点不合格；其余指标均合格。",
      "plain": "这道题像做「体检报告判读」。70号A级沥青有及格线：针入度68在60~80内，软化点47过46的线，延度95远超20，但闪点245没达到260的门槛，所以判定闪点不合格。",
      "references": [
        {
          "title": "JTG F40-2004 道路石油沥青技术要求 视频搜索",
          "url": "https://search.bilibili.com/all?keyword=JTG+F40+70号沥青技术要求"
        },
        {
          "title": "沥青闪点测试 中析研究所",
          "url": "https://www.yjsshisan.com/testinfo/127572.html"
        }
      ]
    }
  ]
}
