Repository: xvlihao11/asphalt-platform-

File: quiz/data/quizzes/2026-08-29.json
{
  "date": "2026-08-29",
  "title": "沥青每日答题 2026-08-29",
  "topic": "SBS改性沥青储存稳定性与离析试验——从SH/T 0740到JTG F40合格判据",
  "plainSummary": "SBS改性沥青放着放着最怕一件事——改性剂往上'游'，分层作乱。今天15道题，跟着规范钻进实验室：Φ25mm铝管、163℃烘箱里蹲48h，测上段和下段软化点差，差≤2.5℃才算过关——这就是SH/T 0740的离析试验。我们还会摸135℃Brookfield黏度、5℃延度、RTFOT后黏度变化率、针入度指数PI、T800当量软化点等关键指标，把改性沥青的'灵魂稳定度'摸个通透。考试做累了，记得看每题AI大白话讲解，工程师听了都说懂。",
  "questions": [
    {
      "id": 1,
      "level": 1,
      "q": "SBS改性沥青中添加的「SBS」高分子材料，全称是：",
      "options": [
        "聚乙烯(PE)",
        "聚丙烯(PP)",
        "苯乙烯-丁二烯-苯乙烯嵌段共聚物",
        "苯乙烯-异戊二烯-苯乙烯嵌段共聚物(SIS)"
      ],
      "answer": 2,
      "explanation": "SBS全称Styrene-Butadiene-Styrene，中文「苯乙烯-丁二烯-苯乙烯」三嵌段共聚物。它由两段聚苯乙烯（S硬段）夹一段聚丁二烯（B软段）组成：硬段提供强度，软段提供弹性。SBS掺入沥青后形成的网状结构使沥青同时具备优异的高温抗车辙和低温抗裂能力，是目前国内改性沥青路面使用最广泛的改性剂。SIS(苯乙烯-异戊二烯-苯乙烯)与SBS结构相似但软段不同，沥青改性中应用很少。",
      "plain": "打个比方，SBS就像三明治——两片「硬塑料面包」（聚苯乙烯）夹一层「软橡胶芝士」（聚丁二烯）。把它掺进沥青里，那层软橡胶就能让沥青变Q弹：既扛夏天的热（弹性好），又扛冬天的冷（不开裂）。这是为什么改性沥青路面比普通沥青用得更久，路政单位都爱它。",
      "references": [
        {
          "title": "SBS改性沥青 视频搜索",
          "url": "https://search.bilibili.com/all?keyword=SBS%E6%94%B9%E6%80%A7%E6%B2%B5%E9%9D%92"
        },
        {
          "title": "GB/T 18366-2003 改性沥青术语",
          "url": "https://search.bilibili.com/all?keyword=GB/T+18366+%E6%94%B9%E6%80%A7%E6%B2%B5%E9%9D%92+%E6%9C%AF%E8%AF%AD"
        }
      ]
    },
    {
      "id": 2,
      "level": 1,
      "q": "SBS改性沥青施工中，SBS掺量（占基质沥青质量百分比）通常取下列哪个区间？",
      "options": [
        "3%~6%",
        "10%~15%",
        "0.1%~0.5%",
        "30%~40%"
      ],
      "answer": 0,
      "explanation": "国内工程实践的SBS掺量区间为3%~6%（按基质沥青质量计）。JTG F40-2004表8.2.1-1与配套指南推荐：I-B级3%~4%，I-C级4%~5%，I-D级5%~6%。掺量过低时弹性提升不明显；掺量过高则黏度过大、难于施工、成本激增，且离析风险反而加剧。基质沥青选用、SBS线型/星型、稳定剂（交联剂）都会影响「最佳掺量」。",
      "plain": "SBS太少了「调料不够香」，吃不出Q弹；太多了「齁住了」，黏度飙升、泵送困难、成本飞涨、离析也来了。3%~6%是工程师们多年试出来的「黄金区间」。路用I-B级常用3%~4%，I-C常用4%~5%，I-D高弹级常用5%~6%。具体掺多少还要根据当地气候、车流、基质沥青源头、油源稳定性综合判断。",
      "references": [
        {
          "title": "JTG F40-2004 SBS改性沥青掺量表 视频搜索",
          "url": "https://search.bilibili.com/all?keyword=JTG+F40+SBS%E6%94%B9%E6%80%A7%E6%B2%B5%E9%9D%92+%E6%8E%BA%E9%87%8F"
        },
        {
          "title": "改性沥青I-B I-C I-D分级 视频搜索",
          "url": "https://search.bilibili.com/all?keyword=SBS%E6%94%B9%E6%80%A7%E6%B2%B5%E9%9D%92+I-C+I-D+%E5%88%86%E7%BA%A7"
        }
      ]
    },
    {
      "id": 3,
      "level": 1,
      "q": "SBS改性沥青储存一段时间后常见的「离析」现象，本质是哪两组分分层？",
      "options": [
        "沥青质与软沥青质",
        "集料与沥青",
        "改性剂SBS与基质沥青",
        "水分与沥青"
      ],
      "answer": 2,
      "explanation": "SBS改性沥青的「离析」专指改性剂SBS与基质沥青因密度差与相容性问题而分层。SBS密度约0.94 g/cm³，沥青约1.02 g/cm³，加之两者极性差异（SBS非极性，沥青中沥青质极性较强），长时间静置后SBS会上浮形成「皮」，底部相对富集基质沥青，导致上下软化点不一致、性能大幅衰减。这是改性沥青生产与质控的核心难题之一。",
      "plain": "油水分离大家都见过吧？SBS改性沥青的离析大同小异——SBS颗粒密度小（约0.94），沥青密度大（约1.02），所以SBS会慢慢「游」到上面来，形成一层软乎乎的皮；下面就剩下寡淡的基质沥青了，结果上下软化点可能相差好几度，性能天差地别。所以一定要测离析——这是改性沥青的「灵魂稳定度」。",
      "references": [
        {
          "title": "SBS改性沥青离析原因 视频搜索",
          "url": "https://search.bilibili.com/all?keyword=SBS%E6%94%B9%E6%80%A7%E6%B2%B5%E9%9D%92+%E7%A6%BB%E6%9E%90+%E5%8E%9F%E5%9B%A0"
        },
        {
          "title": "SH/T 0740-2003 改性沥青离析试验",
          "url": "https://search.bilibili.com/all?keyword=SH/T+0740+%E7%A6%BB%E6%9E%90%E8%AF%95%E9%AA%8C"
        }
      ]
    },
    {
      "id": 4,
      "level": 2,
      "q": "SH/T 0740-2003《改性沥青离析试验》规定的离析储存温度与时间是：",
      "options": [
        "135℃, 24 h",
        "120℃, 48 h",
        "163℃, 48 h",
        "175℃, 72 h"
      ],
      "answer": 2,
      "explanation": "SH/T 0740-2003规定：将SBS改性沥青加热注入专用铝管（Φ25mm×160mm）后，垂直放入（163±5）℃的强制对流烘箱中静置（48±1）h。取出后在冰箱中（-6.7℃以下）冷冻不少于4h使其完全固化，再切取顶端与底端各约25mm部分（即各1/3）分别测软化点（GB/T 4507或JTG E20 T 0606），软化点差作为离析判据。",
      "plain": "163℃是有讲究的温度——比拌和楼工作温度（约165~175℃）稍低，模拟「储罐在炎热夏季」的状态；48小时相当于「催熟」，把生产储运中几个月甚至更长时间才慢慢出现的微观分层，压缩到2天就让它剧烈显现。如果这种折腾都能撑住分层小，那生产实践就放心了。",
      "references": [
        {
          "title": "SH/T 0740-2003 改性沥青离析试验标准",
          "url": "https://search.bilibili.com/all?keyword=SH/T+0740-2003+%E7%A6%BB%E6%9E%90%E8%AF%95%E9%AA%8C"
        },
        {
          "title": "改性沥青离析试验流程 视频",
          "url": "https://search.bilibili.com/all?keyword=%E7%A6%BB%E6%9E%90%E8%AF%95%E9%AA%8C+163%E5%BA%A6+48%E5%B0%8F%E6%97%B6"
        }
      ]
    },
    {
      "id": 5,
      "level": 2,
      "q": "SH/T 0740规定离析试验所用铝管公称尺寸（内径×长度）为：",
      "options": [
        "Φ10 mm × 100 mm",
        "Φ25 mm × 160 mm",
        "Φ50 mm × 200 mm",
        "Φ15 mm × 300 mm"
      ],
      "answer": 1,
      "explanation": "SH/T 0740-2003规定专用铝管内径约25 mm（即公称Φ25 mm），长度约160 mm，壁厚0.3~0.5 mm。要求表面光滑无氧化，上下端密封（顶盖/底盖应为专用铝盖或锡纸密封以防溢出与氧化），不得使用塑料管代替。试验时装填约（50±1）g改性沥青样品，垂直静置。",
      "plain": "这管子不大——直径2.5 cm、总长16 cm，刚好装满约50 g改性沥青。为什么选这个尺寸？因为研究显示Φ25 mm截面能反映稳定的扩散距离；太短分层不充分，太长上下温差就大、影响对比。规范写明的尺寸要严格照做，不要轻易「脑洞」改造，否则试验结果报告都不被认可。",
      "references": [
        {
          "title": "SH/T 0740 离析铝管尺寸规格",
          "url": "https://search.bilibili.com/all?keyword=SH/T+0740+%E7%A6%BB%E6%9E%90+%E9%93%9D%E7%AE%A1+%E5%B0%BA%E5%AF%B8"
        },
        {
          "title": "改性沥青离析管操作 视频",
          "url": "https://search.bilibili.com/all?keyword=%E6%94%B9%E6%80%A7%E6%B2%B5%E9%9D%92+%E7%A6%BB%E6%9E%90+%E7%AE%A1+%E8%BF%90%E4%BD%9C"
        }
      ]
    },
    {
      "id": 6,
      "level": 2,
      "q": "SBS按分子结构可分为线型(Linear)与星型(Radial)两类。下列对比描述正确的是：",
      "options": [
        "星型SBS相对分子质量大、内聚力强，相同掺量下软化点更高但熔体黏度更大",
        "线型SBS内聚力更强，软化点更高",
        "二者结构相同，仅命名不同",
        "星型SBS不能用于沥青改性"
      ],
      "answer": 0,
      "explanation": "线型SBS分子呈S-B-S线形；星型SBS分子以多臂中心放射形，分子量更大、缠结更紧密。相同掺量下星型SBS的高温性能（软化点、弹性恢复）更突出，但熔体黏度更高、剪切加工更困难，通常需配更高剪切温度与更久的溶胀时间。JTG F40-2004未对线型/星型做强制规定，但I-D级高弹改性沥青星型SBS使用较多；I-B级较低黏度的常选线型SBS。",
      "plain": "星型SBS就像棒棒糖——中间一个「核」伸出多条S-B-S臂，分子更大、更纠结。同等掺量下软化点提升更猛，但黏度也大得多。就像糖——细砂好化但甜度低，粗砂化不开但一口下去甜度高得多。油源选择、设备能力、产品性能三者要相互匹配，星型贵一些但综合性价比是工程方最爱。",
      "references": [
        {
          "title": "线型SBS与星型SBS区别 视频",
          "url": "https://search.bilibili.com/all?keyword=%E7%BA%BF%E5%9E%8BSBS+%E6%98%9F%E5%9E%8BSBS+%E5%8C%BA%E5%88%AB"
        },
        {
          "title": "SBS结构与改性沥青性能",
          "url": "https://search.bilibili.com/all?keyword=SBS+%E7%BB%93%E6%9E%84+%E6%94%B9%E6%80%A7%E6%B2%B5%E9%9D%92%E6%80%A7%E8%83%BD"
        }
      ]
    },
    {
      "id": 7,
      "level": 3,
      "q": "按JTG F40-2004《公路沥青路面施工技术规范》，SBS改性沥青(I-C)离析试验(48 h, 163℃)上下软化点差合格判据为：",
      "options": [
        "不大于1.0℃",
        "不大于5.0℃",
        "不大于2.5℃",
        "不大于10.0℃"
      ],
      "answer": 2,
      "explanation": "JTG F40-2004表8.2.1-2「聚合物改性沥青技术要求」中明确：SBS类改性沥青I-B、I-C、I-D的离析（48h软化点差）要求统一为不大于2.5℃。该指标反映聚合物与基质沥青的相容性与体系稳定性。差值≤2.5℃判为合格，差值＞2.5℃判为不合格，需调整改性剂品种/掺量、稳定剂配方或重新选择基质沥青。",
      "plain": "2.5℃是一个「内功判定线」——上下软化点差超过2.5℃，说明SBS已经在偷偷分层了，这罐改性沥青放不长。所以现场拌合楼收到的改性沥青，必测这一项。一旦不合格——要么停产复检、要么退货、要么加硫磺等交联剂复配后重新做。",
      "references": [
        {
          "title": "JTG F40 SBS改性沥青离析判据 视频",
          "url": "https://search.bilibili.com/all?keyword=JTG+F40+SBS+%E7%A6%BB%E6%9E%90+%E8%BD%AF%E5%8C%96%E7%82%B9%E5%B7%AE+2.5"
        },
        {
          "title": "聚合物改性沥青技术要求 视频",
          "url": "https://search.bilibili.com/all?keyword=%E8%81%9A%E5%90%88%E7%89%A9%E6%94%B9%E6%80%A7%E6%B2%B5%E9%9D%92+%E6%8A%80%E6%9C%AF%E8%A6%81%E6%B1%82"
        }
      ]
    },
    {
      "id": 8,
      "level": 3,
      "q": "SBS改性沥青135℃旋转黏度（Brookfield）按JTG F40-2004要求应不大于：",
      "options": [
        "0.5 Pa·s",
        "1 Pa·s",
        "2 Pa·s",
        "3 Pa·s"
      ],
      "answer": 3,
      "explanation": "JTG F40-2004表8.2.1-2规定SBS类改性沥青I-B、I-C、I-D的135℃旋转黏度（Brookfield）均应不大于3 Pa·s。该指标反映施工和易性：黏度过高则泵送困难、与集料裹覆差、拌和温度需大幅提高。掺加SBS后黏度普遍上升（基质沥青通常约0.3~0.5 Pa·s），需控制该上限以保证现场可施工。该试验通常按JTG E20 T 0625（等同ASTM D4402）。",
      "plain": "135℃的「刮刀黏度」是施工门槛——135℃接近拌和楼出料温度，能模拟喷洒拌和时流动性。3 Pa·s是个「不卡管」的上限。比醋稠（约0.001 Pa·s）、比蜂蜜稠（10 Pa·s），大概像「稠粥冷却到温热」的程度。超了这条线，就要调整改性剂或基质沥青配方了。",
      "references": [
        {
          "title": "Brookfield 旋转黏度SBS 135℃ 视频",
          "url": "https://search.bilibili.com/all?keyword=Brookfield+135+%E6%91%87%E8%BD%AF%E7%B2%98%E5%BA%A6+SBS"
        },
        {
          "title": "JTG E20 T 0625 旋转黏度试验",
          "url": "https://search.bilibili.com/all?keyword=JTG+E20+T+0625+%E6%97%8B%E8%BD%AC%E7%B2%98%E5%BA%A6"
        }
      ]
    },
    {
      "id": 9,
      "level": 3,
      "q": "SBS改性沥青135℃旋转黏度试验(JTG E20 T 0625)常用转子型号与转速组合是：",
      "options": [
        "S21转子，10 rpm",
        "S27转子，20 rpm（黏度偏高时可降至5 rpm）",
        "S63转子，50 rpm（无需调整）",
        "必须按ASTM D4402固定转速不得更改"
      ],
      "answer": 1,
      "explanation": "JTG E20 T 0625（即ASTM D4402）允许在同一温度下选用不同转子与转速组合，要求扭矩百分比落在仪器量程的10%~98%区间内。SBS改性沥青135℃黏度通常3 Pa·s以下，常用S27（标准型）转子配20 rpm；黏度偏高（如I-D级接近3 Pa·s）时降转速至5 rpm以确保扭矩落入区间。S63转子用于更黏体系（如橡胶沥青），S21量程过小不适合改性沥青。",
      "plain": "转子就像搅拌勺——太大搅不动、扭矩爆表；太小测不准、读数波动。S27×20 rpm是中庸组合，最常用。高黏度样品要降到5 rpm，道理和「手动打蛋器搅酸奶」一致：太用力蛋黄会飞溅。扭矩百分比10%~98%是仪器的「舒适区」，超了就换转子或调转速。",
      "references": [
        {
          "title": "Brookfield 转子转速选择 视频",
          "url": "https://search.bilibili.com/all?keyword=Brookfield+%E8%BD%AC%E5%AD%90+%E8%BD%AC%E9%80%9F+%E9%80%89%E6%8B%A9"
        },
        {
          "title": "ASTM D4402 Brookfield粘度试验",
          "url": "https://search.bilibili.com/all?keyword=ASTM+D4402+Brookfield+%E8%BD%AC%E5%AD%90+%E8%BD%AC%E9%80%9F"
        }
      ]
    },
    {
      "id": 10,
      "level": 4,
      "q": "按JTG F40-2004，SBS改性沥青(I-C)RTFOT后135℃黏度变化率合格上限为：",
      "options": [
        "不大于50%",
        "不大于10%",
        "不大于30%",
        "黏度变化必须为零才合格"
      ],
      "answer": 2,
      "explanation": "JTG F40-2004表8.2.1-2规定：SBS改性沥青RTFOT(JTG E20 T 0610等同ASTM D2872，163℃×85min)后135℃黏度变化率应不大于30%。SBS在热氧老化下发生断链与降解，黏度呈现下降趋势；变化率＞30%说明SBS已严重降解，就地抗车辙能力将大幅衰减。该指标与残留针入度比、5℃延度并列，共同反映改性沥青耐久性。",
      "plain": "RTFOT相当于「老化加速器」，给改性沥青做5~10年「车上路」风吹日晒的预演。黏度变化率≤30%意味着「5年后还保留70%以上的SBS味」，这是最低要求。若变化太大，说明SBS已经开始断链了，路面用两年就毁成「路拌基质」了。",
      "references": [
        {
          "title": "RTFOT SBS改性沥青 黏度变化率 视频",
          "url": "https://search.bilibili.com/all?keyword=RTFOT+SBS+%E7%B2%98%E5%BA%A6%E5%8F%98%E5%8C%96%E7%8E%87"
        },
        {
          "title": "JTG E20 T 0610 旋转薄膜烘箱",
          "url": "https://search.bilibili.com/all?keyword=JTG+E20+T+0610+RTFOT+%E8%BD%AC%E5%8A%A8%E8%96%B0%E8%86%9C"
        }
      ]
    },
    {
      "id": 11,
      "level": 4,
      "q": "下列关于SBS改性沥青针入度指数(PI)与当量软化点T800的说法，正确的是：",
      "options": [
        "PI反映温度敏感性，PI越大感温性越低、抗高温车辙越强；T800基于针入度对数线性回归得出，相当于实测软化点替代指标",
        "PI反映低温性能，PI越大低温越脆",
        "T800与实测环球法软化点T_R&B完全一致可替换",
        "PI与T800均由延度试验计算得出"
      ],
      "answer": 0,
      "explanation": "现行GB/T 4509-2010/JTG E20 T 0604：用15℃、25℃、30℃（或以上5个温度）针入度回归，回归方程lgP = A·T + K；针入度指数PI = (20 - 500A)/(1 + 50A)；当量软化点T800 = (lg800 - K)/A；当量脆点T1.2 = (0.0792 - K)/A。PI越大表示感温性越低、温度稳定性越好，抗高温车辙能力越强，但过高可能反映低温性能下降。T800为回归得到的「假定软化点」，与实测环球法TR&B接近但概念不同，不能直接互换。",
      "plain": "PI就像「沥青的情绪稳定度指数」——温度升高10℃，有的沥青化软飞快（PI小），有的能稳得住（PI大）。T800则像「沥青的假定软化点」，比环球法测一次更快，因为它基于几个温度点的针入度回归得出。规范上常配 PI + T800 组合，替代表里不一。PI≈+1 比 PI≈-1 强得多，前者像脾气稳定的老干部，后者像见热就化的小鲜肉。",
      "references": [
        {
          "title": "针入度指数PI 当量软化点T800 视频",
          "url": "https://search.bilibili.com/all?keyword=%E9%92%88%E5%85%A5%E5%BA%A6%E6%8C%87%E6%95%B0PI+%E5%BD%93%E9%87%8FT800"
        },
        {
          "title": "GB/T 4509-2010 沥青针入度测定",
          "url": "https://search.bilibili.com/all?keyword=GB/T+4509+%E9%92%88%E5%85%A5%E5%BA%A6"
        }
      ]
    },
    {
      "id": 12,
      "level": 4,
      "q": "按JTG F40-2004，SBS I-D级改性沥青5℃延度（5 cm/min拉伸速率）规范要求为：",
      "options": [
        "≥ 10 cm",
        "≥ 20 cm",
        "≥ 35 cm",
        "≥ 40 cm"
      ],
      "answer": 3,
      "explanation": "JTG F40-2004表8.2.1-2中5℃延度要求：I-B级≥20 cm、I-C级≥30 cm、I-D级≥40 cm。等级由低到高对应改性沥青5℃延度门槛递增，反映SBS掺量/品质提升使低温抗裂能力增强。I-D级高弹改性沥青多用于严寒地区、长大纵坡、桥面铺装等场合。试验方法按JTG E20 T 0605（即GB/T 4508）。",
      "plain": "5℃延度相当于「冬天的柔韧性」——把改性沥青冷到接近路面最不利季节温度，再以5 cm/min固定速度拉伸，测到断时的长度。1拉丝40 cm = 非常有韧性，能适应冬天收缩不开裂。I-B适中，I-C偏严寒，I-D更严寒。试验时试模温度、拉伸速率必须精确控制，否则读数差很多。",
      "references": [
        {
          "title": "SBS I-D 5℃延度 JTG F40 视频",
          "url": "https://search.bilibili.com/all?keyword=SBS+I-D+5%E2%84%83+%E5%BB%B6%E5%BA%A6+JTG+F40"
        },
        {
          "title": "GB/T 4508 沥青延度测定",
          "url": "https://search.bilibili.com/all?keyword=GB/T+4508+%E5%BB%B6%E5%BA%A6%E6%B5%8B%E5%AE%9A"
        }
      ]
    },
    {
      "id": 13,
      "level": 5,
      "q": "某次SBS改性沥青135℃Brookfield黏度测定：S27转子、20 rpm、稳定读数1.20 Pa·s。规范(JTG E20 T 0625)对扭矩百分比的合理区间要求是：",
      "options": [
        "1%~5%",
        "100%扭矩",
        "10%~98%",
        "必须>50%"
      ],
      "answer": 2,
      "explanation": "JTG E20 T 0625（即ASTM D4402）规定Brookfield旋转黏度仪扭矩百分比应在量程的10%~98%范围内。扭矩过低（<10%）时剪切应力小、读数不可靠；扭矩过高（>98%）易损坏轴承、读数波动大；若不在范围内，应换用不同转子型号（编号越小转子越大）或者调整转速（5~100 rpm）。",
      "plain": "10%~98%扭矩是仪器的「舒适区」——扭矩太低就像「轻轻碰一下就拍」，读数偏小；扭矩太高像「测力计绷到爆表」，读数波动。S27×20 rpm配1.20 Pa·s通常落在35%扭矩左右，刚好稳。标定证书、定期核查扭矩百分比是实验员的日常工作之一。",
      "references": [
        {
          "title": "Brookfield扭矩 10% 98% 视频",
          "url": "https://search.bilibili.com/all?keyword=Brookfield+%E8%BD%AC%E7%9F%A9+10%25+98%25"
        },
        {
          "title": "JTG E20 T 0625 Brookfield规范解读",
          "url": "https://search.bilibili.com/all?keyword=JTG+E20+T+0625+Brookfield+%E8%A7%84%E8%8C%83"
        }
      ]
    },
    {
      "id": 14,
      "level": 5,
      "q": "某次SBS改性沥青离析试验结果：铝管顶部约25 mm段软化点82.0℃，底部约25 mm段软化点78.5℃。按JTG F40-2004判定应为：",
      "options": [
        "合格（差3.5℃满足改性沥青2.5℃要求）",
        "不合格（差3.5℃超出2.5℃上限）",
        "边界合格（需要复检确认）",
        "无法判定（缺少RTFOT后数据）"
      ],
      "answer": 1,
      "explanation": "上下软化点差 = 82.0℃ - 78.5℃ = 3.5℃，大于JTG F40-2004规定的不大于2.5℃上限，判定为不合格。结果表明该改性沥青在163℃×48h储存后SBS已明显上浮——上段SBS富集使软化点升高、耐热更强；下段SBS稀疏近似基质沥青，软化点低。需调整配方：①选相容性更好的基质沥青（高芳香分）；②增加稳定剂/交联剂（硫磺+促进剂）形成部分交联网络；③重新选SBS线型/星型；处理后重新送检。",
      "plain": "3.5℃ vs 2.5℃——这1℃之差判了「生死」。算明白：上浮的SBS提升软化点（耐热），下面接近基质沥青（软），差距就是离析信号。差距小说明「抗分层」；差距大就直接卡线拒收。不合格不能凑合——必须调整配方后重测。质量就是尊严。",
      "references": [
        {
          "title": "SBS改性沥青离析 软化点差计算 视频",
          "url": "https://search.bilibili.com/all?keyword=SBS+%E7%A6%BB%E6%9E%90+%E8%BD%AF%E5%8C%96%E7%82%B9%E5%B7%AE+%E8%AE%A1%E7%AE%97"
        },
        {
          "title": "SBS改性沥青不合格调整方案",
          "url": "https://search.bilibili.com/all?keyword=SBS%E6%94%B9%E6%80%A7%E6%B2%B5%E9%9D%92+%E4%B8%8D%E5%90%88%E6%A0%BC+%E8%B0%83%E6%95%B4"
        }
      ]
    },
    {
      "id": 15,
      "level": 5,
      "q": "SBS改性沥青离析不合格时，下列改进措施中最有效且最常用的是：",
      "options": [
        "加大SBS掺量",
        "仅简单机械搅拌",
        "加入交联稳定剂（硫磺+促进剂）形成部分硫化网络，并合理控制储存温度",
        "直接加水降低黏度"
      ],
      "answer": 2,
      "explanation": "改善SBS改性沥青储存稳定性的工程手段主要有三方面：①选相容性好的基质沥青（高芳香分、低沥青质含量，例如某些中东/克拉玛依原油的中间基原油）；②添加交联剂（硫磺+促进剂、过氧化物、有机金属盐等）使SBS部分交联形成三维网络结构，减小密度差并抑制SBS链段热运动；③储存过程控温（≤150℃，最好≤140℃）并保持低速搅拌。C是工程实践中最常采用、效果最确切的措施。A会加剧离析；B无法根本解决热力学不稳定性；D加水会乳化导致报废。",
      "plain": "硫磺就像「胶水」——把SBS分子两端扣住形成网状结构，重得就不容易飘上来了，还能让它更像橡胶一样弹性更好——一举两得。这就是为什么有些牌子的改性沥青出厂时就有股硫味。但加硫量要适度，过量SBS会被「烧焦」、黏度反升、性能反退化。工程上硫含量通常0.05%~0.3%（相对沥青质量）。",
      "references": [
        {
          "title": "SBS改性沥青 交联稳定剂 硫磺 视频",
          "url": "https://search.bilibili.com/all?keyword=SBS+%E4%BA%A4%E8%81%94+%E7%A8%B3%E5%AE%9A%E5%89%82+%E7%A1%AB%E7%A3%BA"
        },
        {
          "title": "改性沥青硫磺交联工艺 视频",
          "url": "https://search.bilibili.com/all?keyword=%E4%BA%A4%E8%81%94+SBS+%E7%A1%AB%E7%A3%BA+%E6%94%B9%E6%80%A7%E6%B2%B5%E9%9D%92"
        }
      ]
    }
  ]
}

File: quiz/data/quizzes/2026-08-30.json
{
  "date": "2026-08-30",
  "title": "沥青每日答题 2026-08-30",
  "topic": "沥青流变性能与PG分级操作——DSR/BBR核心参数、老化体系与针入度指数计算",
  "plainSummary": "今天把实验室里那几台「高端家伙」搬到题里：DSR动态剪切流变仪、BBR弯曲梁流变仪、RTFOT旋转薄膜烘箱，还有针入度指数PI和当量软化点T800。15道题从针入度/软化点/延度基础条件，逐步深入到PG分级判据、DSR板间隙选择、BBR加载参数、RTFOT操作细节，最后用PI/T800计算和综合分析收尾。每题都配了AI大白话，把规范条文翻译成「人话」，适合睡前或通勤时刷一遍。",
  "questions": [
    {
      "id": 1,
      "level": 1,
      "q": "沥青针入度试验的标准条件（温度/标准针与砝码总荷重/贯入时间）是：",
      "options": [
        "15℃/50g/5s",
        "25℃/100g/5s",
        "25℃/100g/60s",
        "30℃/50g/5s"
      ],
      "answer": 1,
      "explanation": "GB/T 4509-2010《沥青针入度测定法》与JTG E20-2011 T0604规定：标准试验条件为温度25℃±0.1℃，标准针、针连杆及砝码组合件总质量100g±0.05g，在无明显摩擦下垂直贯入沥青试样5s，读数以0.1mm为单位。15℃或30℃针入度用于计算针入度指数PI；60s为可选延长时间，非标准条件。",
      "plain": "针入度就是「用标准针扎沥青，看能扎多深」。规范统一规定：25℃恒温、100g配重、扎5秒。这就像测蛋糕松软度——必须同一把叉子、同样力度、同样时间，不然没法比较。日常报告里的针入度，默认就是这个标准条件。",
      "references": [
        {
          "title": "GB/T 4509 沥青针入度测定法 操作视频",
          "url": "https://search.bilibili.com/all?keyword=GB/T+4509+%E6%B2%A5%E9%9D%92%E9%92%88%E5%85%A5%E5%BA%A6+%E6%93%8D%E4%BD%9C"
        },
        {
          "title": "JTG E20 T0604 沥青针入度试验 视频搜索",
          "url": "https://search.bilibili.com/all?keyword=JTG+E20+T0604+%E6%B2%A5%E9%9D%92%E9%92%88%E5%85%A5%E5%BA%A6%E8%AF%95%E9%AA%8C"
        }
      ]
    },
    {
      "id": 2,
      "level": 1,
      "q": "沥青软化点试验（环球法）中，放置在试样环中央的标准钢球质量为：",
      "options": [
        "2.5g±0.05g",
        "3.5g±0.05g",
        "5.0g±0.05g",
        "9.53g±0.05g"
      ],
      "answer": 1,
      "explanation": "GB/T 4507《石油沥青软化点测定法》及JTG E20 T0606规定：标准钢球直径9.53mm，质量3.5g±0.05g。试验时钢球置于黄铜试样环内的沥青表面中央，以5.0℃/min±0.5℃/min升温，当沥青受热软化、钢球下沉25.4mm触及下挡板时记录温度，即为软化点。",
      "plain": "软化点试验就是「看钢球把沥青压垮需要多热」。规范里的钢球重3.5g，直径约9.5mm。你可以把它想象成一颗小铁珠压在蜡块上——慢慢加热，蜡软了，铁珠就陷下去。铁珠规格必须准，不然同样的沥青会测出不同的「耐热温度」。",
      "references": [
        {
          "title": "沥青软化点试验 环球法 操作视频",
          "url": "https://search.bilibili.com/all?keyword=%E6%B2%A5%E9%9D%92%E8%BD%AF%E5%8C%96%E7%82%B9+%E7%8E%AF%E7%90%83%E6%B3%95+%E6%93%8D%E4%BD%9C"
        },
        {
          "title": "GB/T 4507 石油沥青软化点测定法 视频搜索",
          "url": "https://search.bilibili.com/all?keyword=GB/T+4507+%E6%B2%A5%E9%9D%92%E8%BD%AF%E5%8C%96%E7%82%B9%E6%B5%8B%E5%AE%9A%E6%B3%95"
        }
      ]
    },
    {
      "id": 3,
      "level": 1,
      "q": "沥青延度试验通常采用的拉伸速度为：",
      "options": [
        "1cm/min±0.05cm/min",
        "5cm/min±0.25cm/min",
        "10cm/min±0.5cm/min",
        "50cm/min±2.5cm/min"
      ],
      "answer": 1,
      "explanation": "JTG E20-2011 T0605规定：延度试验通常采用拉伸速度5cm/min±0.25cm/min；当低温（如5℃）采用1cm/min±0.05cm/min时，应在报告中注明。试验温度常用25℃、15℃、10℃或5℃，聚合物改性沥青多在5℃下测试。延度越大，沥青塑性越好、低温抗裂性越强。",
      "plain": "延度就是「把沥青拉成丝，看能拉多长」。标准拉伸速度是5cm/min，不快不慢。就像拉麦芽糖——太快容易断，太慢又测不出真实塑性。低温测改性沥青时有时会降到1cm/min，让沥青「温柔地」被拉开，避免猛拉造成假性断裂。",
      "references": [
        {
          "title": "JTG E20 T0605 沥青延度试验 视频搜索",
          "url": "https://search.bilibili.com/all?keyword=JTG+E20+T0605+%E6%B2%A5%E9%9D%92%E5%BB%B6%E5%BA%A6%E8%AF%95%E9%AA%8C"
        },
        {
          "title": "沥青延度试验操作 视频",
          "url": "https://search.bilibili.com/all?keyword=%E6%B2%A5%E9%9D%92%E5%BB%B6%E5%BA%A6%E8%AF%95%E9%AA%8C+5cm/min"
        }
      ]
    },
    {
      "id": 4,
      "level": 2,
      "q": "AASHTO T315 DSR试验中，原样沥青（unaged）高温测试采用的平行板直径与间隙通常为：",
      "options": [
        "8mm直径/2mm间隙",
        "25mm直径/1mm间隙",
        "40mm直径/2mm间隙",
        "25mm直径/2mm间隙"
      ],
      "answer": 1,
      "explanation": "AASHTO T315规定：原样沥青和RTFO残留物的高温DSR测试使用25mm直径平行板，间隙1.000mm±0.050mm；PAV残留物因刚度大，改用8mm直径板、2.000mm±0.050mm间隙。小直径大间隙可适应更硬的材料，避免扭矩过大或试件断裂。",
      "plain": "DSR像两台圆盘「夹心饼干」夹住沥青，然后左右扭一扭。原样沥青软，用大盘（25mm）、薄间隙（1mm）；老化后的沥青硬，换小盘（8mm）、厚间隙（2mm）。就像包饺子——软馅可以薄皮大馅，硬馅得厚皮小馅，不然捏不动。",
      "references": [
        {
          "title": "AASHTO T315 DSR动态剪切流变仪 标准解读",
          "url": "https://kpt-bj.com/aashto-t-315-2022-standard-method-of-test-for-determining-the-rheological-properties-of-asphalt-binder-using-a-dynamic-shear-rheometer-dsr-2086826191.html"
        },
        {
          "title": "DSR 25mm 8mm plate gap 视频搜索",
          "url": "https://search.bilibili.com/all?keyword=DSR+%E5%8A%A8%E6%80%81%E5%89%AA%E5%88%87+%E6%B2%A5%E9%9D%92+25mm+8mm"
        }
      ]
    },
    {
      "id": 5,
      "level": 2,
      "q": "BBR弯曲梁流变仪试验中，沥青试件的标准尺寸（长×宽×高）及支座跨距为：",
      "options": [
        "127mm×12.7mm×6.35mm，跨距102mm",
        "150mm×10mm×5mm，跨距100mm",
        "100mm×20mm×10mm，跨距80mm",
        "127mm×25.4mm×12.7mm，跨距102mm"
      ],
      "answer": 0,
      "explanation": "AASHTO T313规定：BBR试件为矩形梁，尺寸127mm（长）×12.7mm（宽）×6.35mm（高），简支梁支座跨距102mm。试件在恒温液体浴中恒温水浴±0.1℃，跨中施加恒定荷载，记录挠度随时间变化，计算蠕变劲度S和m值。",
      "plain": "BBR就是把沥青浇成一根「小扁担」，两头架在支座上，中间挂砝码看它弯多少。这根扁担严格规定：长12.7cm、宽1.27cm、厚0.635cm，两支座间距10.2cm。尺寸不能错，因为劲度S和m值都是按这个几何尺寸算出来的。",
      "references": [
        {
          "title": "AASHTO T313-2025 BBR弯曲梁流变仪标准",
          "url": "https://www.antpedia.com/standard/1117187842-10.html"
        },
        {
          "title": "BBR 弯曲梁流变仪 操作视频",
          "url": "https://search.bilibili.com/all?keyword=BBR+%E5%BC%AF%E6%9B%B2%E6%A2%81%E6%B5%81%E5%8F%98%E4%BB%AA+%E6%B2%A5%E9%9D%92+%E6%93%8D%E4%BD%9C"
        }
      ]
    },
    {
      "id": 6,
      "level": 2,
      "q": "Superpave PG分级中，PG 64-22的含义是：",
      "options": [
        "沥青在64℃软化、-22℃脆裂",
        "路面平均7天最高设计温度64℃、最低设计温度-22℃",
        "沥青针入度64（0.1mm）、延度-22cm",
        "DSR测试温度64℃、BBR测试温度-22℃"
      ],
      "answer": 1,
      "explanation": "AASHTO M320规定：PG分级采用「高温-低温」双数字标识。PG 64-22中，64表示路面20mm深处平均7天最高设计温度不超过64℃；「-22」表示路面表面最低设计温度不低于-22℃。它是气候适配体系，不是单一试验温度，也不是软化点/脆点。DSR和BBR测试温度会根据等级调整（如PG 64-22的BBR常在-12℃测试）。",
      "plain": "PG分级就是给沥青贴「气候身份证」。PG 64-22意思是：夏天最热那一周，路面20mm深处平均最高温不超过64℃；冬天最冷时，路面表面不低于-22℃。在这个温度区间里，沥青性能要过关。注意：-22是路面最低温度，不是BBR的试验温度——BBR通常会在比它高10℃的地方测。",
      "references": [
        {
          "title": "AASHTO M320 PG分级沥青标准 中文解读",
          "url": "https://www.antpedia.com/standard/1369929926-10.html"
        },
        {
          "title": "Superpave PG 64-22 含义 视频搜索",
          "url": "https://search.bilibili.com/all?keyword=Superpave+PG+64-22+%E5%90%AB%E4%B9%89"
        }
      ]
    },
    {
      "id": 7,
      "level": 3,
      "q": "AASHTO T315规定，DSR测试采用的振荡角频率与目标应变（原样/RTFO残留物）通常为：",
      "options": [
        "1rad/s，12%",
        "10rad/s，12%",
        "10rad/s，1%",
        "0.1rad/s，0.1%"
      ],
      "answer": 1,
      "explanation": "AASHTO T315规定：DSR采用正弦振荡剪切，角频率10rad/s（约1.59Hz），该频率对应SHRP研究中约90km/h车速的荷载速率。原样沥青和RTFO残留物（高温测试）目标应变控制在10%~12%，以保证线性黏弹性；PAV残留物（中间温度测试）因刚度大，目标应变控制在1%左右。温度控制精度为±0.1℃。",
      "plain": "DSR测试频率固定为10rad/s，相当于模拟高速公路上车轮「哒哒哒」跑过去的节奏。原样沥青软，可以扭大点（10%~12%应变）；老化后的沥青硬，扭大了会裂，只能扭1%。这就像揉面团——软面可以多揉，硬面得轻点，不然就揉碎了。",
      "references": [
        {
          "title": "AASHTO T315 DSR test frequency 10 rad/s strain 12%",
          "url": "https://www.fhwa.dot.gov/pavement/materials/hmec/pubs/module_f/lab_manual_asphalt.pdf"
        },
        {
          "title": "DSR 动态剪切 频率 应变 视频搜索",
          "url": "https://search.bilibili.com/all?keyword=DSR+%E5%8A%A8%E6%80%81%E5%89%AA%E5%88%87+%E9%A2%91%E7%8E%87+%E5%BA%94%E5%8F%98"
        }
      ]
    },
    {
      "id": 8,
      "level": 3,
      "q": "AASHTO T313 BBR试验中，加载系统从接触载荷升至试验载荷、并保持的总时间要求为：",
      "options": [
        "35mN接触载荷，0.5s内升至980mN，保持240s",
        "50mN接触载荷，1s内升至500mN，保持120s",
        "100mN接触载荷，2s内升至1000mN，保持60s",
        "35mN接触载荷，5s内升至980mN，保持60s"
      ],
      "answer": 0,
      "explanation": "AASHTO T313规定：BBR加载系统先施加35mN±10mN的接触载荷，然后在0.5s内将荷载升至980mN±50mN并保持240s。位移传感器分辨率≤2.5μm，荷载传感器分辨率≤2.5mN。在8、15、30、60、120、240s等时刻记录挠度，计算劲度S(t)和m值。试件需在测试温度下恒温60min±5min。",
      "plain": "BBR加载分两步：先用35mN轻轻「碰一下」试件，确认接触；然后在0.5秒内猛加到980mN，保持4分钟。就像称体重——先轻轻踩一下秤确认站稳，然后正式读数。加载太快试件会震坏，太慢又测不准瞬时响应，0.5秒是规范多年的折中。",
      "references": [
        {
          "title": "AASHTO T313 BBR 加载参数 980mN 240s",
          "url": "https://plusstd.com/standard/1117187842/aashto-t-313-2025"
        },
        {
          "title": "BBR 弯曲梁 加载 视频搜索",
          "url": "https://search.bilibili.com/all?keyword=BBR+%E5%BC%AF%E6%9B%B2%E6%A2%81+980mN+240s"
        }
      ]
    },
    {
      "id": 9,
      "level": 3,
      "q": "按AASHTO M320，PAV压力老化残留物在中间温度进行DSR测试时，疲劳开裂参数G*·sinδ的合格上限为：",
      "options": [
        "≤1000kPa",
        "≤3000kPa",
        "≤5000kPa",
        "≥5000kPa"
      ],
      "answer": 2,
      "explanation": "AASHTO M320规定：PAV长期老化残留物在中间温度（如约20~35℃，依等级而定）进行DSR测试，控制疲劳开裂参数G*·sinδ≤5000kPa。G*反映材料刚度，sinδ反映黏性贡献；乘积过大表示沥青过硬、耗散能力弱，易产生疲劳开裂。高温抗车辙参数为G*/sinδ（原样≥1.0kPa，RTFO≥2.2kPa），不要混淆。",
      "plain": "PAV老化后的沥青测「疲劳参数」G*·sinδ，要求≤5000kPa。这个值越小，沥青越能「吸能减震」，不容易在反复车辆碾压下疲劳开裂。注意它和高温参数的写法不同：高温是G*/sinδ（除以sinδ），疲劳是G*·sinδ（乘以sinδ）——一个分母一个分子，千万别搞反。",
      "references": [
        {
          "title": "AASHTO M320 G*sinδ fatigue cracking 5000 kPa",
          "url": "https://www.tarmacview.com/glossary/asphalt-cement"
        },
        {
          "title": "PG分级 疲劳参数 视频搜索",
          "url": "https://search.bilibili.com/all?keyword=PG%E5%88%86%E7%BA%A7+G*sin%E2%81%A1%CE%B4+%E7%96%B2%E5%8A%B3%E5%BC%80%E8%A3%82"
        }
      ]
    },
    {
      "id": 10,
      "level": 4,
      "q": "JTG E20 T0610 RTFOT旋转薄膜加热试验的标准操作参数为：",
      "options": [
        "163℃±0.5℃、转盘转速15r/min±0.2r/min、空气流量4000mL/min±200mL/min、加热85min（海拔0m）",
        "175℃±0.5℃、转盘转速10r/min±0.2r/min、空气流量2000mL/min±200mL/min、加热75min",
        "163℃±1.0℃、转盘转速20r/min±0.5r/min、空气流量5000mL/min±500mL/min、加热60min",
        "150℃±0.5℃、转盘转速15r/min±0.2r/min、无空气喷吹、加热120min"
      ],
      "answer": 0,
      "explanation": "JTG E20-2011 T0610规定：RTFOT标准温度163℃±0.5℃，环形金属架转速15r/min±0.2r/min，热空气喷入流量4000mL/min±200mL/min，海拔0m时加热时间85min（JTG 3410-2025按海拔修正）。盛样瓶水平装在环架上，喷气嘴距瓶口6.4mm±1.6mm。该试验模拟沥青在拌和、摊铺过程中的短期老化。",
      "plain": "RTFOT就是「让沥青在热风里转圈圈老化」。163℃、每分钟转15圈、同时吹4000mL/min的热空气，持续85分钟——相当于把沥青在拌和楼里受的那一顿热折腾，在实验室里快速演一遍。海拔高的地方要适当延长时间，因为气压低、老化速率会变化。",
      "references": [
        {
          "title": "JTG E20 T0610 RTFOT旋转薄膜加热试验 视频",
          "url": "https://www.syzql.com/xw/1239.html"
        },
        {
          "title": "RTFOT 163℃ 15r/min 4000mL/min 操作视频",
          "url": "https://search.bilibili.com/all?keyword=RTFOT+%E6%97%8B%E8%BD%AC%E8%96%84%E8%86%9C%E7%83%98%E7%AE%B1+163%E2%84%83+15r/min"
        }
      ]
    },
    {
      "id": 11,
      "level": 4,
      "q": "AASHTO M320规定，RTFO短期老化残留物在高温等级温度下，车辙参数G*/sinδ应满足：",
      "options": [
        "≥1.00kPa",
        "≥2.20kPa",
        "≤2.20kPa",
        "≤5.00MPa"
      ],
      "answer": 1,
      "explanation": "AASHTO M320规定：原样沥青在高温等级温度下G*/sinδ≥1.00kPa；RTFO残留物在同温度下G*/sinδ≥2.20kPa。RTFO模拟施工短期老化后沥青变硬，因此要求更高。该参数越大，沥青弹性成分相对越多、抗永久变形能力越强。sinδ在分母，是对黏性行为的惩罚。",
      "plain": "原样沥青好比「出厂状态」，要求G*/sinδ≥1.0kPa；RTFO老化后好比「刚铺完的路」，沥青更硬，所以要求更高：≥2.2kPa。这就像新员工试用期和转正后的考核标准不同——转正后要求更严。G*/sinδ越大，说明沥青越「硬挺」，夏天越不容易被车轮压出车辙。",
      "references": [
        {
          "title": "AASHTO M320 rutting parameter G*/sinδ 2.20 kPa",
          "url": "https://bernetbitumen.com/products/performance-grade/pg/"
        },
        {
          "title": "RTFO DSR G*/sinδ 视频搜索",
          "url": "https://search.bilibili.com/all?keyword=RTFO+G*/sin%CE%B4+2.2+kPa"
        }
      ]
    },
    {
      "id": 12,
      "level": 4,
      "q": "AASHTO M320 Table 1中，BBR低温合格判据为（PAV残留物，测试温度通常比低温等级高10℃）：",
      "options": [
        "S≤300MPa且m≥0.300",
        "S≥300MPa且m≥0.300",
        "S≤300MPa且m≤0.300",
        "S≤5000kPa且m≥0.300"
      ],
      "answer": 0,
      "explanation": "AASHTO M320 Table 1规定：PAV残留物在BBR中测试，60s时蠕变劲度S≤300MPa，且m值（logS-logt曲线斜率）≥0.300。S反映低温应力大小，S越小热应力越小；m反映应力松弛速率，m越大松弛越快。若300MPa<S≤600MPa，需辅以直接拉伸试验DTT，要求断裂应变≥1.0%。",
      "plain": "BBR看两个数：S是「多硬」，m是「多会放松」。冬天路面收缩，沥青太硬就会裂；但光是软还不够，还得会「放松」——把收缩应力慢慢释放掉。所以规范要求S≤300MPa（别太硬）且m≥0.300（会放松）。这就像做人——既要有骨气，又不能死犟，该软得软。",
      "references": [
        {
          "title": "AASHTO M320 BBR S m value criteria",
          "url": "https://pavementinteractive.org?p=10453/"
        },
        {
          "title": "BBR S值 m值 合格判据 视频",
          "url": "https://search.bilibili.com/all?keyword=BBR+S%E5%80%BC+m%E5%80%BC+%E5%90%88%E6%A0%BC%E5%88%A4%E6%8D%AE"
        }
      ]
    },
    {
      "id": 13,
      "level": 5,
      "q": "某沥青在15℃、25℃、30℃下的针入度分别为23（0.1mm）、65（0.1mm）、112（0.1mm）。按JTG E20 T0604公式回归得K=2.200、AlgPen=0.040（R≥0.997），其针入度指数PI最接近：",
      "options": [
        "-1.5",
        "0",
        "+1.0",
        "+2.0"
      ],
      "answer": 2,
      "explanation": "JTG E20 T0604针入度指数公式：PI=(20-500×AlgPen)/(1+50×AlgPen)。代入AlgPen=0.040得：PI=(20-20)/(1+2)=0/3=0。若AlgPen略小或K导致回归AlgPen≈0.038，则PI≈+0.5；本题数据精确回归后PI≈0，最接近+1.0的选项中应选0（选项B）。但题干给出K=2.200、AlgPen=0.040，严格计算PI=0，故正确答案为B。",
      "plain": "针入度指数PI是衡量沥青「怕不怕热」的指标：PI越大，温度敏感性越低。公式是PI=(20-500A)/(1+50A)，其中A就是AlgPen。把A=0.04代进去：(20-20)/(1+2)=0。所以这道题的PI≈0。易错点是有人会把分子分母搞反，或者忘记A是负斜率——不同温度下针入度取对数后随温度升高而增大，回归直线斜率为正，公式里直接用正值。",
      "references": [
        {
          "title": "科普中国 针入度指数 PI T800 计算公式",
          "url": "https://www.kepuchina.cn/article/articleinfo?ar_id=357725&business_type=100&classify=0"
        },
        {
          "title": "JTG E20 T0604 针入度指数计算 视频",
          "url": "https://search.bilibili.com/all?keyword=%E6%B2%A5%E9%9D%92%E9%92%88%E5%85%A5%E5%BA%A6%E6%8C%87%E6%95%B0+PI+%E8%AE%A1%E7%AE%97"
        }
      ]
    },
    {
      "id": 14,
      "level": 5,
      "q": "DSR测试PAV老化残留物时改用8mm直径板+2mm间隙，而不是25mm直径板+1mm间隙，主要原因是：",
      "options": [
        "为了节省沥青样品用量",
        "老化后沥青刚度增大，小直径大间隙可降低扭矩、避免超出仪器量程",
        "规范随意规定，无特殊原因",
        "为了提高测试温度均匀性"
      ],
      "answer": 1,
      "explanation": "PAV长期老化后沥青刚度显著增大。若仍用25mm/1mm，所需扭矩会很大，可能超出仪器扭矩传感器量程，且试件边缘应力集中易导致断裂或滑移。改用8mm直径板+2mm间隙后，在相同角位移下扭矩降低（扭矩与半径的四次方相关），同时较大间隙容纳更硬的试件，保证线性黏弹性测试在可控范围内完成。",
      "plain": "老化后的沥青像「老橡皮」，特别硬。用大盘薄间隙去扭它，就像让你用手指去拧一颗生锈的螺丝——拧不动还可能把螺丝（试件）拧坏。换成小盘厚间隙，相当于用更短更粗的扳手，力矩需求降下来，试件也不容易崩。这就是DSR「老化后换小板」的物理原因。",
      "references": [
        {
          "title": "AASHTO T315 DSR plate diameter gap PAV 8mm 2mm",
          "url": "https://www.tarmacview.com/glossary/asphalt-cement"
        },
        {
          "title": "DSR 8mm 2mm PAV 视频搜索",
          "url": "https://search.bilibili.com/all?keyword=DSR+PAV+8mm+2mm+%E6%9D%BF%E9%97%B4%E9%9A%99"
        }
      ]
    },
    {
      "id": 15,
      "level": 5,
      "q": "某道路石油沥青测试结果如下：原样64℃ DSR G*/sinδ=1.35kPa；RTFO残留物64℃ G*/sinδ=2.50kPa；PAV残留物25℃ G*·sinδ=4200kPa；PAV残留物-12℃ BBR S=260MPa、m=0.32。按AASHTO M320 Table 1可判定其PG等级为：",
      "options": [
        "PG 58-22",
        "PG 64-22",
        "PG 64-16",
        "PG 70-22"
      ],
      "answer": 1,
      "explanation": "高温等级：原样与RTFO在64℃均满足G*/sinδ≥1.0/2.2kPa，故高温等级为64。中间温度：PAV在25℃ G*·sinδ=4200kPa≤5000kPa，满足疲劳要求。低温等级：BBR在-12℃（通常比低温等级高10℃）S=260MPa≤300MPa且m=0.32≥0.300，满足要求；对应低温等级为-22。因此综合判定为PG 64-22。PG 58-22高温偏低；PG 70-22需70℃通过；PG 64-16低温仅-16。",
      "plain": "判定PG等级就像「对号入座」：高温看DSR在64℃过不过，过了高温就是64；中间温度看PAV老化后的疲劳参数G*·sinδ在25℃有没有≤5000kPa；低温看BBR在-12℃（比等级高10℃）的S和m。这道题三个条件都满足，对应的就是PG 64-22——也是中国公路最常见的PG等级之一。",
      "references": [
        {
          "title": "PG Bitumen 64-22 specification table",
          "url": "https://bitumenoxidised.com/pg-bitumen-64-22"
        },
        {
          "title": "PG分级 综合判定 视频搜索",
          "url": "https://search.bilibili.com/all?keyword=PG%E5%88%86%E7%BA%A7+%E7%BB%BC%E5%90%88%E5%88%A4%E5%AE%9A+DSR+BBR"
        }
      ]
    }
  ]
}

File: quiz/data/quizzes/2026-08-31.json
{
  "date": "2026-08-31",
  "title": "沥青每日答题 2026-08-31",
  "topic": "沥青混合料配合比设计与路面性能试验——马歇尔稳定度·车辙·冻融劈裂·空隙率与最佳油石比",
  "plainSummary": "今天15道题聚焦沥青混合料试验操作与配合比设计。从马歇尔试件制作到车辙试验、冻融劈裂试验的核心操作参数，再到VV/VMA/VFA体积指标计算和最佳油石比OAC确定方法。题目覆盖AC/SMA/OGFC/AM四种混合料类型区别、JTG E20与JTG F40关键规范条款，以及动稳定度DS计算、体积指标综合判定等实战内容。建议先做入门题熟悉概念，再逐步挑战计算题——每题都配了AI大白话讲解，帮你把公式和操作过程翻译成人话。",
  "questions": [
    {
      "id": 1,
      "level": 1,
      "q": "马歇尔稳定度试验（JTG E20 T0709）直接测定的两个核心指标是什么？",
      "options": [
        "稳定度（MS，kN）和流值（FL，mm）",
        "抗压强度（MPa）和弹性模量（GPa）",
        "动稳定度（次/mm）和车辙深度（mm）",
        "劈裂强度（MPa）和弯拉应变（με）"
      ],
      "answer": 0,
      "explanation": "马歇尔稳定度试验直接测定稳定度（MS，kN）和流值（FL，mm）。稳定度反映试件承受最大荷载的能力，流值反映达到最大荷载时的变形量。动稳定度是车辙试验指标（C错），劈裂强度是冻融劈裂试验指标（D错），抗压强度和弹性模量不是马歇尔试验指标（B错）。",
      "plain": "马歇尔稳定度试验就像给沥青混合料做「体检」——把试件泡在60度恒温水槽里半小时，然后用压头上下夹住慢慢加压。压到破坏时记下的最大力就是「稳定度」（力气够不够大），破坏时的变形量就是「流值」（变形有没有太夸张）。两个指标搭配判断高温稳定性。",
      "references": [
        {
          "title": "马歇尔稳定度检测规范要求",
          "url": "https://www.shuaimiao.com/s/3964.html"
        },
        {
          "title": "马歇尔稳定度试验 视频搜索",
          "url": "https://search.bilibili.com/all?keyword=马歇尔稳定度试验"
        }
      ]
    },
    {
      "id": 2,
      "level": 1,
      "q": "沥青混合料中空隙率（VV）的物理含义是什么？",
      "options": [
        "沥青占混合料总体积的百分比",
        "压实后混合料中空隙体积占试件总体积的百分比",
        "矿料占混合料总体积的百分比",
        "集料之间的间隙占矿料体积的百分比"
      ],
      "answer": 1,
      "explanation": "空隙率（VV）是压实沥青混合料中空隙体积占试件总体积的百分比，公式VV=(1-gf/gt)*100。VMA是矿料间隙率，反映矿料以外的所有空间（D不完整），VFA是沥青饱和度。A和B描述沥青和矿料占比，不是空隙率。",
      "plain": "空隙率就是沥青混合料压好后里面「剩了多少空气」。想象把沙石装进杯子使劲压实，杯子里一定有没填满的小洞——这些小洞占杯子体积的比例就是空隙率。太大容易渗水，太小容易泛油，密级配AC一般要求3%到6%。",
      "references": [
        {
          "title": "沥青混合料密度试验表干法 T0705",
          "url": "https://cztdhy.cn/list_37/3511.html"
        },
        {
          "title": "空隙率VV计算 视频搜索",
          "url": "https://search.bilibili.com/all?keyword=沥青混合料空隙率VV"
        }
      ]
    },
    {
      "id": 3,
      "level": 1,
      "q": "下列哪种沥青混合料属于「骨架密实」结构？",
      "options": [
        "AC（密级配沥青混凝土）",
        "AM（半开级配沥青碎石）",
        "OGFC（开级配磨耗层）",
        "SMA（沥青玛蹄脂碎石混合料）"
      ],
      "answer": 3,
      "explanation": "三种典型结构：悬浮密实（AC）、骨架空隙（AM/OGFC）、骨架密实（SMA）。AC连续级配细集料填充但粗集料不接触呈悬浮状态；AM/OGFC粗集料多细集料少骨架间留有大量空隙；SMA间断级配粗集料嵌挤形成骨架同时沥青玛蹄脂填充间隙，兼具高内摩擦角和高黏聚力。",
      "plain": "AC像「沙子拌水泥」石头被沙浆包裹碰不到叫悬浮密实；OGFC像「一堆石子」石头挨着但中间全是洞叫骨架空隙；SMA像「石子搭积木再灌胶水」石头卡住形成骨架缝隙被玛蹄脂填满叫骨架密实，抗车辙最强。",
      "references": [
        {
          "title": "沥青混凝土混合料分类",
          "url": "https://baike.baidu.com/item/沥青混凝土混合料/6683473"
        },
        {
          "title": "沥青混合料结构类型 视频搜索",
          "url": "https://search.bilibili.com/all?keyword=SMA骨架密实结构"
        }
      ]
    },
    {
      "id": 4,
      "level": 2,
      "q": "标准马歇尔试件（JTG E20 T0702）的尺寸规格是？",
      "options": [
        "直径100mm、高50mm",
        "直径150mm、高95mm",
        "直径101.6mm、高63.5mm",
        "直径152.4mm、高95.3mm"
      ],
      "answer": 2,
      "explanation": "标准马歇尔试件直径101.6mm正负0.2mm、高度63.5mm正负1.3mm。大型马歇尔试件为直径152.4mm乘高95.3mm（D选项）。直径150mm乘高95mm是旋转压实试件尺寸。若高度不符需调质量——每差1mm增减约5g。",
      "plain": "标准马歇尔试件直径101.6毫米（4英寸）、高63.5毫米（2.5英寸），英制换算来的。做试件高度差了就调重量，每差1毫米大约加减5克。别和旋转压实法搞混——那种是直径150毫米的大圆饼。",
      "references": [
        {
          "title": "马歇尔稳定度检测规范要求",
          "url": "https://www.shuaimiao.com/s/3964.html"
        },
        {
          "title": "马歇尔试件制作 视频搜索",
          "url": "https://search.bilibili.com/all?keyword=马歇尔试件制作方法"
        }
      ]
    },
    {
      "id": 5,
      "level": 2,
      "q": "沥青混合料车辙试验（JTG E20 T0719）的标准试验条件是？",
      "options": [
        "试验温度60℃、轮压0.7MPa、碾压速度42次/min",
        "试验温度50℃、轮压0.5MPa、碾压速度42次/min",
        "试验温度60℃、轮压0.7MPa、碾压速度60次/min",
        "试验温度70℃、轮压0.7MPa、碾压速度42次/min"
      ],
      "answer": 0,
      "explanation": "车辙试验标准条件：温度60℃正负1℃（保温5~6h），轮压0.7MPa，碾压速度42次/min正负1次/min，试件300mm乘300mm乘50mm。DS=(t2-t1)*N/(d2-d1)*C1*C2，N=42次/min。50℃非标准（B错），60次/min不是标准速度（C错），70℃超范围（D错）。",
      "plain": "车辙试验模拟夏天路面被车轮碾压。300乘300乘50毫米板子放进60度恒温箱泡五六小时，让实心橡胶轮每分钟42次来回碾压，轮子压力0.7兆帕（相当于重卡接地压力）。碾一小时后看车辙深度算动稳定度。",
      "references": [
        {
          "title": "车辙试验动稳定度计算 JTG E20",
          "url": "https://ima.qq.com/wiki/?shareId=596b01b189a3ebfc03daf592df40d560d13386701cafd127637700d13bc897c9"
        },
        {
          "title": "车辙试验 视频搜索",
          "url": "https://search.bilibili.com/all?keyword=沥青车辙试验动稳定度"
        }
      ]
    },
    {
      "id": 6,
      "level": 2,
      "q": "沥青混合料冻融劈裂试验在JTG E20（现JTG 3410-2025）中的试验方法编号是？",
      "options": [
        "T0709",
        "T0729",
        "T0719",
        "T0733"
      ],
      "answer": 1,
      "explanation": "冻融劈裂试验编号T0729（2025版更新为T0729-2025），评价水稳定性。T0709是马歇尔稳定度试验，T0719是车辙试验，T0733是肯塔堡飞散试验。通过冻融前后劈裂强度比（TSR）评价抗水损害能力。",
      "plain": "T0729专门测沥青混合料怕不怕水。先抽真空让水钻进孔隙，零下18度冻16小时，再60度热水泡24小时模拟冻融循环。最后把冻过和没冻的试件各做劈裂试验算强度比TSR，比值越高越不怕水害。",
      "references": [
        {
          "title": "冻融劈裂试验步骤详解",
          "url": "https://www.bjhgyjs.com/jiance/qitajiance/271926.html"
        },
        {
          "title": "T0729-2025劈裂强度比试验",
          "url": "https://cztdhy.cn/list_37/3517.html"
        },
        {
          "title": "冻融劈裂试验 视频搜索",
          "url": "https://search.bilibili.com/all?keyword=沥青冻融劈裂试验"
        }
      ]
    },
    {
      "id": 7,
      "level": 3,
      "q": "根据JTG F40-2004，普通沥青混合料标准马歇尔试件（直径101.6mm）双面击实次数为每面多少次？",
      "options": [
        "50次",
        "100次",
        "112次",
        "75次"
      ],
      "answer": 3,
      "explanation": "普通沥青混合料标准试件双面各击实75次；改性沥青因黏度高增至112次/面。50次/面是冻融劈裂试验T0729的击实次数（增大空隙率以便水分渗入）。大型试件普通112次/面、改性168次/面。击实锤4.536kg，落距457mm正负2mm。",
      "plain": "击实次数就是每面用锤子砸多少下。普通沥青每面75下，改性沥青更黏要112下。特别注意冻融劈裂试验只砸50下——故意少砸让空隙率大些水才钻得进去。锤子4.536公斤从457毫米高处自由落下。",
      "references": [
        {
          "title": "马歇尔稳定度检测规范要求",
          "url": "https://www.shuaimiao.com/s/3964.html"
        },
        {
          "title": "马歇尔击实试验 视频搜索",
          "url": "https://search.bilibili.com/all?keyword=马歇尔击实次数"
        }
      ]
    },
    {
      "id": 8,
      "level": 3,
      "q": "冻融劈裂试验（T0729-2025）中，真空饱水的标准操作要求是？",
      "options": [
        "负压3.7kPa正负0.3kPa、保持15min，再常压浸水30min",
        "负压7.3kPa正负0.3kPa、保持15min，再常压浸水30min",
        "负压3.7kPa正负0.3kPa、保持30min，再常压浸水15min",
        "负压3.7kPa、保持10min，再常压浸水20min"
      ],
      "answer": 0,
      "explanation": "T0729-2025规定：试件放入真空容器注入25℃正负0.5℃水浸没，启动真空使负压达3.7kPa正负0.3kPa维持15min正负1min，恢复常压试件再浸泡30min正负1min。B压力值错，C将抽真空和浸水时间颠倒（应先15min后30min），D时间及精度均不符。",
      "plain": "真空饱水像用吸尘器把孔隙里空气抽出来让水钻进去。试件泡在25度水里抽真空到3.7千帕保持15分钟，再放掉真空常压泡30分钟——水被大气压压进孔隙。关键数字：3.7千帕、15分钟、30分钟。",
      "references": [
        {
          "title": "T0729-2025劈裂强度比试验",
          "url": "https://cztdhy.cn/list_37/3517.html"
        },
        {
          "title": "冻融劈裂试验步骤",
          "url": "https://www.bjhgyjs.com/jiance/qitajiance/271926.html"
        },
        {
          "title": "冻融劈裂真空饱水 视频搜索",
          "url": "https://search.bilibili.com/all?keyword=沥青真空饱水试验"
        }
      ]
    },
    {
      "id": 9,
      "level": 3,
      "q": "马歇尔配合比设计中确定最佳沥青用量OAC1时，需要取以下哪四个沥青用量的平均值？",
      "options": [
        "密度最大值、稳定度最大值、目标空隙率对应、饱和度范围中值对应的沥青用量",
        "稳定度最大值、流值最大值、空隙率最大值、VMA最小值对应的沥青用量",
        "密度最大值、稳定度最大值、流值中值、VMA最大值对应的沥青用量",
        "稳定度最大值、密度最大值、饱和度中值、VFA最小值对应的沥青用量"
      ],
      "answer": 0,
      "explanation": "JTG F40-2004规定OAC1取密度最大值、稳定度最大值、目标空隙率（通常4%）、饱和度范围中值四个沥青用量的平均值。OAC2取各项指标合格范围的上下限平均值。最终OAC=(OAC1+OAC2)/2。",
      "plain": "OAC1就是「四票取平均」——密度、稳定度、空隙率、饱和度四位评委各选出自己最佳状态对应的油石比取平均。比如5.0%、4.8%、4.9%、4.7%四个值，OAC1=(5.0+4.8+4.9+4.7)/4=4.85%。再结合OAC2取平均得OAC。",
      "references": [
        {
          "title": "沥青混凝土配合比设计",
          "url": "https://www.zhulouren.com/357511.html"
        },
        {
          "title": "配合比设计三阶段详解",
          "url": "https://jtyst.shaanxi.gov.cn/glj/kjxx/201612/t20161229_2660410.html"
        },
        {
          "title": "马歇尔配合比设计 视频搜索",
          "url": "https://search.bilibili.com/all?keyword=沥青混合料最佳油石比OAC"
        }
      ]
    },
    {
      "id": 10,
      "level": 4,
      "q": "关于空隙率VV、矿料间隙率VMA和沥青饱和度VFA三者的关系，下列表述正确的是？",
      "options": [
        "VV = VMA + VFA，VFA越大则VV越大",
        "VFA = (VMA - VV) / VMA * 100，VMA包含VV和有效沥青体积",
        "VV = VMA * VFA / 100，三者无固定关系",
        "VMA = VV - VFA，VFA与VV成反比"
      ],
      "answer": 1,
      "explanation": "三者关系：VFA=(VMA-VV)/VMA*100。VMA是矿料以外所有空间，包含空隙（VV）和有效沥青体积；VFA是有效沥青体积占VMA的比例。因此VMA=VV+有效沥青体积，VFA=(VMA-VV)/VMA*100。VMA固定时VV越小VFA越大（此消彼长）。A加法关系错，C乘法关系错，D减法方向反了。",
      "plain": "想象杯子装了石子和沥青，石子之外的空间就是VMA。这空间一部分被沥青填满一部分是空气。空气占的比例就是VV，被沥青填的比例就是VFA。所以VMA=VV+被沥青填的体积，VFA=(VMA-VV)/VMA。VV和VFA在VMA不变时像跷跷板。",
      "references": [
        {
          "title": "沥青混合料密度试验表干法 T0705",
          "url": "https://cztdhy.cn/list_37/3511.html"
        },
        {
          "title": "VV VMA VFA计算公式",
          "url": "https://ima.qq.com/wiki/?shareId=7dbaecd2a0041a6dd6fefe1db1180512452a25495a2edd57321cf556fd8713f7"
        },
        {
          "title": "体积指标计算 视频搜索",
          "url": "https://search.bilibili.com/all?keyword=沥青混合料VV VMA VFA"
        }
      ]
    },
    {
      "id": 11,
      "level": 4,
      "q": "与AC密级配沥青混凝土相比，SMA沥青玛蹄脂碎石混合料在配合比设计上的关键区别是？",
      "options": [
        "SMA采用连续级配，VMA要求不小于13%",
        "SMA和AC均采用连续级配，但SMA油石比更低",
        "SMA采用开级配，设计空隙率18%以上",
        "SMA采用间断级配，VMA要求不小于17%，且必须添加纤维稳定剂"
      ],
      "answer": 3,
      "explanation": "SMA与AC关键区别：①级配——AC连续级配（悬浮密实），SMA间断级配（骨架密实）；②VMA——AC一般大于等于13%~14%，SMA要求大于等于17%；③纤维——SMA必须添加纤维稳定剂（木质素纤维0.2%~0.4%）防析漏，AC一般不需要；④空隙率——SMA设计VV为3%~4%，AC为3%~6%。OGFC才是开级配VV大于18%（C错）。",
      "plain": "SMA和AC本质区别像「搭积木」和「和稀泥」。AC连续级配大小颗粒依次填充石头碰不到叫和稀泥。SMA间断级配故意跳过某粒径让大石头卡住形成骨架再用大量沥青矿粉纤维调的玛蹄脂灌满缝隙——像搭积木灌胶水。所以SMA的VMA更大（大于等于17%）还必须加纤维防漏浆。",
      "references": [
        {
          "title": "沥青混合料分类",
          "url": "https://baike.baidu.com/item/沥青混凝土混合料/6683473"
        },
        {
          "title": "SMA配合比设计",
          "url": "https://scjg.ln.gov.cn/scjdglj/fw/wyk/tbtg/bzxxtg/8FC99B55C8F44CDBA8D026B0F15F044C/P020200115581561551391.pdf"
        },
        {
          "title": "SMA与AC区别 视频搜索",
          "url": "https://search.bilibili.com/all?keyword=SMA沥青玛蹄脂碎石"
        }
      ]
    },
    {
      "id": 12,
      "level": 4,
      "q": "热拌沥青混合料配合比设计分为三个阶段，下列排序正确的是？",
      "options": [
        "生产配合比验证、目标配合比设计、生产配合比设计",
        "目标配合比设计、生产配合比验证、生产配合比设计",
        "目标配合比设计、生产配合比设计、生产配合比验证",
        "生产配合比设计、目标配合比设计、生产配合比验证"
      ],
      "answer": 2,
      "explanation": "JTG F40-2004规定三阶段依次为：①目标配合比设计——用工程实际材料优选矿料级配确定最佳沥青用量OAC（供冷料仓比例）；②生产配合比设计——取各热料仓材料筛分确定配比，以OAC、OAC正负0.3%三个沥青用量做马歇尔试验（与目标OAC差不宜大于正负0.2%）；③生产配合比验证——试拌试铺取样检验确定施工标准配合比。",
      "plain": "三个阶段像做菜三步：第一步「定菜谱」——实验室选好料定好配比就是目标配合比；第二步「上灶台」——拌合楼按热料仓重新筛分配料微调油石比是生产配合比；第三步「试炒一盘」——试拌试铺一段路取样合格才大规模施工就是验证。顺序不能乱：定菜谱到上灶台到试炒。",
      "references": [
        {
          "title": "沥青混凝土配合比设计",
          "url": "https://www.zhulouren.com/357511.html"
        },
        {
          "title": "配合比设计三阶段详解",
          "url": "https://jtyst.shaanxi.gov.cn/glj/kjxx/201612/t20161229_2660410.html"
        },
        {
          "title": "沥青配合比设计 视频搜索",
          "url": "https://search.bilibili.com/all?keyword=沥青混合料配合比设计三阶段"
        }
      ]
    },
    {
      "id": 13,
      "level": 5,
      "q": "某车辙试验（T0719）中，试件在45min时变形量d1=1.00mm，60min时d2=1.21mm，试验轮碾压速度N=42次/min，试验机类型系数C1=1.0，试件系数C2=1.0。该试件的动稳定度DS为多少次/mm？",
      "options": [
        "2400次/mm",
        "2800次/mm",
        "3000次/mm",
        "3600次/mm"
      ],
      "answer": 2,
      "explanation": "动稳定度公式DS=(t2-t1)*N/(d2-d1)*C1*C2，t1=45min，t2=60min，N=42次/min。代入：DS=(60-45)*42/(1.21-1.00)*1.0*1.0=630/0.21=3000次/mm。也可用行走次数算：t1=1890次（45*42），t2=2520次（60*42），DS=C1*(t2-t1)/(d2-d1)=1.0*630/0.21=3000次/mm。选项A(2400)、B(2800)、D(3600)均因变形差或时间差计算错误而得。",
      "plain": "动稳定度就是「每压陷1毫米需要碾压多少次」——数字越大越抗车辙。解题三步走：①算时间差和碾压次数差：60-45=15分钟，15*42=630次；②算变形差：1.21-1.00=0.21毫米；③相除：630除以0.21=3000次/mm。易错点：d2-d1容易算反或小数点看错，建议先算变形差再除。口诀「次数差除变形差」。",
      "references": [
        {
          "title": "车辙试验动稳定度计算 JTG E20",
          "url": "https://ima.qq.com/wiki/?shareId=596b01b189a3ebfc03daf592df40d560d13386701cafd127637700d13bc897c9"
        },
        {
          "title": "动稳定度计算 视频搜索",
          "url": "https://search.bilibili.com/all?keyword=沥青车辙试验动稳定度计算"
        }
      ]
    },
    {
      "id": 14,
      "level": 5,
      "q": "某沥青混合料马歇尔试件，测得毛体积相对密度gf=2.400，最大理论相对密度gt=2.520，合成矿料毛体积相对密度gsb=2.700，矿料占混合料总质量百分率Ps=95.0%。计算VV、VMA和VFA，并判断是否满足密级配AC-13技术要求（VV: 3%~6%，VMA不小于13%，VFA: 65%~75%）。",
      "options": [
        "VV=4.8%，VMA=15.6%，VFA=69.4%，全部满足要求",
        "VV=4.8%，VMA=13.6%，VFA=64.7%，VMA和VFA不满足",
        "VV=5.5%，VMA=15.6%，VFA=64.7%，VFA不满足",
        "VV=4.0%，VMA=14.0%，VFA=71.4%，VMA不满足"
      ],
      "answer": 0,
      "explanation": "逐项计算：VV=(1-gf/gt)*100=(1-2.400/2.520)*100=(1-0.9524)*100=4.8%；VMA=(1-gf/gsb*Ps/100)*100=(1-2.400/2.700*0.95)*100=(1-0.8444)*100=15.6%；VFA=(VMA-VV)/VMA*100=(15.6-4.8)/15.6*100=69.4%。对照AC-13：VV=4.8%在3%~6%内合格，VMA=15.6%大于等于13%合格，VFA=69.4%在65%~75%内合格，全部满足。B漏乘Ps导致VMA偏小，C的VV算错（gf/gt比值取反），D三个值全错。",
      "plain": "三个公式依次套：第一步VV——毛密度除理论密度用1减，2.4除以2.52=0.952，1-0.952=4.8%，记住「1减去比值」；第二步VMA——多乘了个Ps=95%，2.4除以2.7乘0.95=0.844，1-0.844=15.6%，最容易漏Ps；第三步VFA——(VMA-VV)除以VMA=(15.6-4.8)除以15.6=69.4%。三项指标全在AC-13范围内，合格！",
      "references": [
        {
          "title": "沥青混合料密度试验表干法 T0705",
          "url": "https://cztdhy.cn/list_37/3511.html"
        },
        {
          "title": "VV VMA VFA计算公式",
          "url": "https://ima.qq.com/wiki/?shareId=7dbaecd2a0041a6dd6fefe1db1180512452a25495a2edd57321cf556fd8713f7"
        },
        {
          "title": "体积指标计算 视频搜索",
          "url": "https://search.bilibili.com/all?keyword=沥青混合料VV VMA VFA计算"
        }
      ]
    },
    {
      "id": 15,
      "level": 5,
      "q": "某高速公路上面层需选择沥青混合料类型，项目位于南方炎热多雨地区、重载交通路段。原油评价显示该原油蜡含量较高（5.2%）。下列关于材料选择和性能验证的综合分析，正确的是？",
      "options": [
        "选用AC-13配合70#沥青即可满足全部要求，无需改性",
        "选用OGFC-13配合70#沥青，利用大空隙排水解决多雨问题",
        "选用SMA-13配合70#沥青（不改性），依靠骨架结构弥补高温稳定性",
        "选用SMA-13配合SBS改性沥青，VMA不小于17%，添加纤维稳定剂，车辙试验DS不小于3000次/mm，冻融劈裂TSR不小于80%"
      ],
      "answer": 3,
      "explanation": "综合分析：①南方炎热多雨加重载，高温抗车辙首选，SMA骨架密实优于AC悬浮密实；②蜡含量5.2%偏高，温度敏感性大、低温抗裂性差，必须SBS改性（排除A、C不改性）；③SMA必须加纤维稳定剂防析漏，VMA大于等于17%（高于AC的大于等于13%）；④OGFC排水好但承载弱、空隙易堵塞，不适合重载面层（排除B）；⑤重载路段SMA要求DS大于等于3000次/mm，改性沥青TSR大于等于80%（高于普通沥青70%）。",
      "plain": "这道题是「一站式综合判断」。南方炎热加多雨加重载，高温抗车辙和水稳性双高要求，直接排除AC不改性（A错）。原油高蜡5.2%，蜡高沥青温度敏感低温易裂，必须SBS改性（排除C不改性SMA）。OGFC排水好但扛不住重卡碾压（B错）。最佳方案：SMA-13骨架密实加SBS改性沥青加纤维加VMA大于等于17%加DS大于等于3000加TSR大于等于80%，面面俱到。",
      "references": [
        {
          "title": "沥青混合料分类与选用",
          "url": "https://baike.baidu.com/item/沥青混凝土混合料/6683473"
        },
        {
          "title": "沥青配合比设计规范",
          "url": "https://www.zhulouren.com/357511.html"
        },
        {
          "title": "SMA配合比设计",
          "url": "https://scjg.ln.gov.cn/scjdglj/fw/wyk/tbtg/bzxxtg/8FC99B55C8F44CDBA8D026B0F15F044C/P020200115581561551391.pdf"
        },
        {
          "title": "高蜡原油沥青性能 视频搜索",
          "url": "https://search.bilibili.com/all?keyword=高蜡原油沥青改性"
        }
      ]
    }
  ]
}
