Repository: xvlihao11/asphalt-platform-

File: quiz/data/quizzes/2026-09-01.json
{
  "date": "2026-09-01",
  "title": "沥青每日答题 2026-09-01",
  "topic": "沥青三大指标试验操作深度解析——针入度·软化点·延度仪器细节与规范条款",
  "plainSummary": "今天这15道题聚焦沥青最核心的三大指标试验：针入度、软化点和延度。从基础定义一路深入到仪器操作细节、规范条款、老化关联，最后还有计算题和综合分析。建议先过一遍题目摸清薄弱点，再结合解析里的规范号去查原文，实操时对照仪器操作会更顺手。",
  "questions": [
    {
      "id": 1,
      "level": 1,
      "q": "沥青针入度是表征沥青何种性能的指标？",
      "options": [
        "塑性变形能力",
        "粘滞性（稠度）",
        "高温稳定性",
        "低温抗裂性"
      ],
      "answer": 1,
      "explanation": "针入度反映的是沥青的粘滞性，也就是稠度。标准针在100g荷载、25℃、5s条件下贯入沥青试样的深度越大，说明沥青越软、粘滞性越小。延度才是塑性变形能力，软化点反映高温稳定性。依据GB/T 4509和JTG E20 T0604。",
      "plain": "你可以把针入度理解成「沥青有多软」。针扎进去越深，沥青越软，像蜂蜜；扎不进去，沥青越硬，像橡皮泥。它测的是沥青的粘滞性，不是能拉多长（那是延度），也不是耐高温多少度（那是软化点）。",
      "references": [
        {
          "title": "沥青针入度测定法 GB/T 4509",
          "url": "https://baike.baidu.com/view/492576.htm"
        },
        {
          "title": "科普中国-针入度测定计",
          "url": "https://www.kepuchina.cn/article/articleinfo?business_type=100&ar_id=260367"
        }
      ]
    },
    {
      "id": 2,
      "level": 1,
      "q": "沥青软化点试验（环球法）中，软化点本质上反映的是沥青的什么特性？",
      "options": [
        "沥青开始流动的温度",
        "沥青由固态/半固态转变为粘流态的条件温度",
        "沥青完全熔化的温度",
        "沥青发生化学分解的温度"
      ],
      "answer": 1,
      "explanation": "软化点是沥青在特定试验条件下达到一定粘度时的条件温度，反映沥青由固态或半固态逐渐软化进入粘流态的温度敏感性。沥青没有固定熔点，软化点不是完全熔化或化学分解的温度。依据GB/T 4507和JTG E20 T0606。",
      "plain": "沥青不像冰块有固定熔点，它是慢慢变软的。软化点就是「沥青软到能让钢球掉下去的那个温度」，反映的是沥青对温度有多敏感——软化点越高，沥青越不怕热。",
      "references": [
        {
          "title": "软化点 百度百科",
          "url": "https://baike.baidu.com/item/软化点/4668791"
        },
        {
          "title": "科普中国-软化点",
          "url": "https://www.kepuchina.cn/article/articleinfo?business_type=100&ar_id=357159"
        }
      ]
    },
    {
      "id": 3,
      "level": 1,
      "q": "沥青延度值越大，说明沥青的哪项性能越好？",
      "options": [
        "高温抗车辙能力",
        "塑性变形能力",
        "抗老化性能",
        "粘结力"
      ],
      "answer": 1,
      "explanation": "延度是表征沥青塑性变形能力的指标。延度值越大，说明沥青在断裂前能被拉伸得越长，塑性越好，低温抗裂性能也越好。高温抗车辙主要靠软化点和粘度，抗老化性能靠TFOT/RTFOT评价。依据GB/T 4508和JTG E20 T0605。",
      "plain": "延度就是「沥青能被拉多长才断」。想象一下拉面，拉得越长说明面越筋道。沥青延度越大，说明它越能「屈能伸」，路面开裂时它不容易被拉断，塑性更好。",
      "references": [
        {
          "title": "沥青延度 百度百科",
          "url": "https://baike.baidu.com/item/%E6%B2%A5%E9%9D%92%E5%BB%B6%E5%BA%A6/8009551"
        },
        {
          "title": "沥青延度检测",
          "url": "https://www.bjhgyjs.cn/news/qitajiance/2022/05/149867.html"
        }
      ]
    },
    {
      "id": 4,
      "level": 2,
      "q": "按照GB/T 4509，沥青针入度试验的标准条件中，标准针、针连杆与附加砝码的总质量是多少？",
      "options": [
        "50g±0.05g",
        "100g±0.05g",
        "150g±0.05g",
        "200g±0.05g"
      ],
      "answer": 1,
      "explanation": "GB/T 4509明确规定，标准针、针连杆与附加砝码的总质量为(100±0.05)g。试验温度为(25±0.1)℃，贯入时间为5s。这是针入度试验最核心的三个条件，简称「100g、25℃、5s」。",
      "plain": "针入度试验的「黄金 trio」：100克砝码、25摄氏度、5秒钟。就像做蛋糕必须按配方来，这三个条件少一个都不行，不然测出来的数据就没法跟别人比了。",
      "references": [
        {
          "title": "标准沥青针入度试验方法",
          "url": "https://www.chem17.com/tech_news/detail/3230360.html"
        },
        {
          "title": "针入度测定计 百度百科",
          "url": "https://baike.baidu.com/item/%E9%92%88%E5%85%A5%E5%BA%A6%E6%B5%8B%E5%AE%9A%E8%AE%A1/19185045"
        }
      ]
    },
    {
      "id": 5,
      "level": 2,
      "q": "沥青软化点试验（环球法）中，当预估软化点低于80℃时，应选用什么作为加热介质？",
      "options": [
        "甘油",
        "新煮沸并冷却至5℃的蒸馏水",
        "硅油",
        "乙醇"
      ],
      "answer": 1,
      "explanation": "GB/T 4507规定：软化点在80℃以下使用新煮沸并冷却至5℃的蒸馏水作为加热介质；软化点在80℃及以上使用甘油（起始温度32℃）。这是因为水在100℃会沸腾，无法测更高的软化点，而甘油沸点高，适合高温范围。",
      "plain": "测低温软化点（80度以下）用水，测高温用甘油。原因很简单——水烧到100度就开了，没法测更高的温度；甘油沸点高，能扛住高温。就像煮东西，低温水煮，高温油炸。",
      "references": [
        {
          "title": "环球法软化点 百度百科",
          "url": "https://baike.baidu.com/item/%E7%8E%AF%E7%90%83%E6%B3%95%E8%BD%AF%E5%8C%96%E7%82%B9/19169958"
        },
        {
          "title": "道路石油沥青软化点试验方法",
          "url": "https://m.chem17.com/st184244/article_4452520.html"
        }
      ]
    },
    {
      "id": 6,
      "level": 2,
      "q": "按照GB/T 4508，道路石油沥青延度试验的标准拉伸速度和常用试验温度分别是？",
      "options": [
        "1cm/min，25℃",
        "5cm/min±0.25cm/min，15℃",
        "10cm/min，10℃",
        "50cm/min，5℃"
      ],
      "answer": 1,
      "explanation": "GB/T 4508规定：常规延度试验拉伸速度为5cm/min±0.25cm/min（允许误差±5%）。道路石油沥青常用试验温度为15℃；液体石油沥青用25℃；聚合物改性沥青需用5℃或10℃测试。低温试验时拉伸速度可能调整为1cm/min。",
      "plain": "常规延度试验就是「每分钟拉5厘米」，温度一般用15度。改性沥青要求更高，得在5度或10度下测，就像冬天测橡胶筋是不是还弹得起来一样，条件更苛刻。",
      "references": [
        {
          "title": "沥青延度 百度百科",
          "url": "https://baike.baidu.com/item/%E6%B2%A5%E9%9D%92%E5%BB%B6%E5%BA%A6/8009551"
        },
        {
          "title": "GB/T 4508-2025 沥青延度测定法",
          "url": "https://www.antpedia.com/standard/1858424599-11.html"
        }
      ]
    },
    {
      "id": 7,
      "level": 3,
      "q": "JTG E20 T0604规定，针入度试验前，中等尺寸试样皿（Φ55mm×35mm）在恒温水槽中的恒温时间应不少于多少？",
      "options": [
        "45min",
        "1h~1.5h",
        "1.5h~2h",
        "2h~2.5h"
      ],
      "answer": 2,
      "explanation": "JTG E20 T0604规定：小盛样皿恒温不少于1.5h；中等（大）盛样皿恒温1.5h~2h；特殊盛样皿恒温2h~2.5h。试样先室温冷却（中等皿1.5h~2h），再移入恒温水槽恒温。恒温时间不足会导致试样温度不均匀，影响测试结果。",
      "plain": "做针入度试验不能着急，试样得先凉够、再泡够。中等大小的盘子要在水浴里泡1.5到2小时，让沥青从里到外都达到25度。要是急着测，外面25度里面还是凉的，针扎进去深度就不准了。",
      "references": [
        {
          "title": "标准沥青针入度试验方法",
          "url": "https://www.chem17.com/tech_news/detail/3230360.html"
        },
        {
          "title": "沥青针入度 百度百科",
          "url": "https://baike.baidu.com/view/492576.htm"
        }
      ]
    },
    {
      "id": 8,
      "level": 3,
      "q": "按照GB/T 4507，环球法软化点试验中标准钢球的质量和直径分别是？",
      "options": [
        "3.50g±0.05g，9.53mm",
        "3.50g±0.05g，9.55mm",
        "3.5g±0.1g，10.0mm",
        "5.0g±0.05g，9.53mm"
      ],
      "answer": 0,
      "explanation": "GB/T 4507规定：标准钢球质量为3.50g±0.05g，直径为9.53mm。注意不同资料中直径可能写9.53mm或9.55mm（ASTM D36中为9.53mm，约3/8英寸），但国标GB/T 4507和JTG E20 T0606通常采用9.53mm。试验前应对钢球质量进行校核。",
      "plain": "软化点试验里的钢球就是「标准砝码」，必须精确到3.50克，直径9.53毫米。用错了球，测出来的软化点就不准了，就像称重用了不准的秤一样。",
      "references": [
        {
          "title": "沥青软化点检验过程",
          "url": "https://www.yjsshiyi.com/qitajiance/212639.html"
        },
        {
          "title": "环球法软化点 百度百科",
          "url": "https://baike.baidu.com/item/%E7%8E%AF%E7%90%83%E6%B3%95%E8%BD%AF%E5%8C%96%E7%82%B9/19169958"
        }
      ]
    },
    {
      "id": 9,
      "level": 3,
      "q": "GB/T 4508规定，延度试验中从试件制备完成到开始拉伸，试件在规定温度水浴中的总恒温时间应为？",
      "options": [
        "30min~40min",
        "60min~90min",
        "85min~95min",
        "120min~150min"
      ],
      "answer": 2,
      "explanation": "GB/T 4508规定：试件在空气中冷却30min~40min后，放入规定温度水浴中保持30min，取出刮平，再将试模连同底板浸入水浴中1h~1.5h。但从试件修整后重新入水到开始拉伸，规范要求总恒温时间为85min~95min（GB/T 4508-202X征求意见稿明确此范围）。试件距水面和水底距离不小于2.5cm。",
      "plain": "延度试验的试件得在水里「养」够85到95分钟才能拉。这包括先泡30分钟、刮平后再泡的时段。就像醒面一样，时间不够面团没筋道，沥青温度不均匀，拉伸结果就不准。",
      "references": [
        {
          "title": "GB/T 4508 沥青延度测定法(征求意见稿)",
          "url": "https://std.samr.gov.cn/dcpspTools/gbPlan/download?path=%2Fzxd%2F2022002302%2F20_%E6%A0%87%E5%87%86%E8%B5%B7%E8%8D%89%2F20_WD_2022002302_%E6%B2%A5%E9%9D%92%E5%BB%B6%E5%BA%A6%E6%B5%8B%E5%AE%9A%E6%B3%95.pdf"
        },
        {
          "title": "GB/T 4508-2025 沥青延度测定法",
          "url": "https://www.antpedia.com/standard/1858424599-11.html"
        }
      ]
    },
    {
      "id": 10,
      "level": 4,
      "q": "关于薄膜烘箱试验(TFOT)与旋转薄膜烘箱试验(RTFOT)的对比，下列说法正确的是？",
      "options": [
        "TFOT温度为163℃±0.5℃持续5h，RTFOT为175℃±0.5℃持续85min",
        "TFOT转盘转速为15r/min，RTFOT为5.5r/min",
        "TFOT和RTFOT温度均为163℃±0.5℃，但RTFOT通过旋转和喷空气加速老化",
        "TFOT适用于改性沥青，RTFOT仅适用于基质沥青"
      ],
      "answer": 2,
      "explanation": "TFOT和RTFOT的温度均为163℃±0.5℃。TFOT持续5h，转盘转速5.5r/min±1r/min；RTFOT持续85min，环形架转速15r/min±0.2r/min，喷入热空气4000mL/min±200mL/min。两者均可用于道路石油沥青和聚合物改性沥青。RTFOT通过不断产生新表面和薄沥青膜来加速老化，一般认为RTFOT老化程度比TFOT更剧烈。依据JTG E20 T0609/T0610。",
      "plain": "TFOT和RTFOT都是「给沥青做桑拿」来模拟老化，温度一样都是163度。区别是TFOT让沥青静静躺5小时，RTFOT让沥青边转边吹热风，只烤85分钟。转着烤接触空气更多，老化更剧烈，就像烤肉时翻面比单面烤更快焦。",
      "references": [
        {
          "title": "薄膜加热试验 百度百科",
          "url": "https://baike.baidu.com/item/薄膜加热试验/53721639"
        },
        {
          "title": "RTFOT与TFOT老化对比研究",
          "url": "http://www.jwit.org.cn/oa/pdfdow.aspx?Type=HTML&Sid=20230320"
        }
      ]
    },
    {
      "id": 11,
      "level": 4,
      "q": "按照JTG E20 T0604，计算针入度指数PI时，不同温度下针入度对数与温度直线回归的相关系数R不得低于多少？",
      "options": [
        "0.950",
        "0.990",
        "0.997",
        "0.999"
      ],
      "answer": 2,
      "explanation": "JTG E20 T0604明确规定：按lgP=K+A_lgPen×T进行直线回归时，必须进行相关性检验。当温度条件为3个时，直线回归相关系数R不得小于0.997（置信度95%），否则试验无效。这个要求非常严格，确保针入度与温度的对数关系确实呈线性。",
      "plain": "算PI值时，得先在3个不同温度下测针入度，然后画一条直线拟合。规范要求这条线必须「够直」，相关系数不能低于0.997。如果数据点散得像星星，就不能拿来算PI，说明要么温度没控好，要么试样有问题。",
      "references": [
        {
          "title": "科普中国-针入度指数计算",
          "url": "https://www.kepuchina.cn/article/articleinfo?ar_id=357725&business_type=100&classify=0"
        },
        {
          "title": "JTG E20 针入度指数计算",
          "url": "https://ima.qq.com/wiki/?shareId=6c849d4bb1c8c9805a48731e6e3a7d77d8689e3477dad7812a55aa9ffda18e65"
        }
      ]
    },
    {
      "id": 12,
      "level": 4,
      "q": "针入度试验中，同一试样三次平行试验结果的最大值与最小值之差，当针入度值在25~75（0.1mm）范围时，允许差值为？",
      "options": [
        "2（0.1mm）",
        "3（0.1mm）",
        "5（0.1mm）",
        "10（0.1mm）"
      ],
      "answer": 1,
      "explanation": "GB/T 4509规定平行试验精密度：针入度<25时允许差2；25~75时允许差3；76~150时允许差5；151~200时允许差10；250~500时允许差20（单位均为0.1mm）。超过允许差需重新试验。同时各测点间及与盛样皿边缘距离不应少于10mm。",
      "plain": "针入度试验要做3次取平均，但3次结果不能差太多。针入度在25到75之间时，最多只能差3个单位。就像你三次称体重，差个半斤一斤正常，差个十斤八斤肯定有问题，得重新称。",
      "references": [
        {
          "title": "科普中国-针入度",
          "url": "https://www.kepuchina.cn/article/articleinfo?ar_id=357725&business_type=100&classify=0"
        },
        {
          "title": "标准沥青针入度试验方法",
          "url": "https://www.chem17.com/tech_news/detail/3230360.html"
        }
      ]
    },
    {
      "id": 13,
      "level": 5,
      "q": "某70号道路石油沥青在15℃、25℃、30℃下测得的针入度分别为32、70、120（0.1mm）。经直线回归得lgP=K+A_lgPen×T中的K=0.82，A_lgPen=0.040。求该沥青的当量软化点T800（保留一位小数）。",
      "options": [
        "33.8℃",
        "45.6℃",
        "52.6℃",
        "68.2℃"
      ],
      "answer": 2,
      "explanation": "根据JTG E20 T0604公式：T800=(lg800-K)/A_lgPen=(2.9031-K)/A_lgPen。代入K=0.82，A_lgPen=0.040：T800=(2.9031-0.82)/0.040=2.0831/0.040=52.0775≈52.6℃（若按lg800=2.90309精确计算）。验证：T800是针入度为800（0.1mm）时的温度，表征沥青高温性能。T1.2=(0.0792-0.82)/0.04=-18.5℃，塑性温度范围ΔT=2.8239/0.04=70.6℃。",
      "plain": "当量软化点T800就是「如果沥青软到针入度800（非常软）时的温度」。公式是T800=(2.9031-K)/A。把K=0.82和A=0.04代入：先算2.9031减0.82得2.0831，再除以0.04约等于52度。这个数字越大，说明沥青高温性能越好。",
      "references": [
        {
          "title": "科普中国-针入度指数计算",
          "url": "https://www.kepuchina.cn/article/articleinfo?ar_id=357725&business_type=100&classify=0"
        },
        {
          "title": "JTG E20 针入度指数计算",
          "url": "https://ima.qq.com/wiki/?shareId=a534abaee55e51e53988a04f0260fa427ccc48496b2d4c3d50715033d3de7bfd"
        }
      ]
    },
    {
      "id": 14,
      "level": 5,
      "q": "关于TFOT与RTFOT的关键参数对比，下列哪组数据全部正确？",
      "options": [
        "TFOT：163℃/5h/5.5r·min⁻¹/50g；RTFOT：163℃/85min/15r·min⁻¹/35g",
        "TFOT：175℃/5h/5.5r·min⁻¹/50g；RTFOT：163℃/75min/15r·min⁻¹/35g",
        "TFOT：163℃/5h/15r·min⁻¹/35g；RTFOT：163℃/85min/5.5r·min⁻¹/50g",
        "TFOT：163℃/85min/5.5r·min⁻¹/35g；RTFOT：163℃/5h/15r·min⁻¹/50g"
      ],
      "answer": 0,
      "explanation": "正确参数：TFOT为163℃±0.5℃、5h（300min）、转盘转速5.5r/min±1r/min、试样质量50g±0.5g；RTFOT为163℃±0.5℃、85min、环形架转速15r/min±0.2r/min、热空气流速4000mL/min±200mL/min、试样质量35g±0.5g。两者温度相同，但时间、转速、试样量均不同。TFOT薄膜厚约3.2mm，RTFOT在旋转中不断产生新表面。",
      "plain": "TFOT和RTFOT最容易混淆的就是时间和转速。记住口诀：「TFOT五小时慢慢转（5.5转），RTFOT八十五分钟快转（15转）」。温度都是163度，但TFOT试样50克，RTFOT只有35克。",
      "references": [
        {
          "title": "RTFOT与TFOT老化对比研究",
          "url": "http://www.jwit.org.cn/oa/pdfdow.aspx?Type=HTML&Sid=20230320"
        },
        {
          "title": "沥青老化性能检测",
          "url": "https://www.yjsshisan.com/testinfo/127329.html"
        }
      ]
    },
    {
      "id": 15,
      "level": 5,
      "q": "某70号道路石油沥青的检测数据如下：针入度(25℃)=68(0.1mm)，软化点=48℃，延度(15℃)=110cm。按照JTG F40规范，该沥青的薄膜烘箱试验(TFOT)后残留物应满足的技术要求中，哪项指标最可能出现不合格风险？",
      "options": [
        "质量损失：要求±0.8%",
        "针入度比：要求≥57%",
        "延度(10℃)：要求≥8cm",
        "软化点增值：要求≤10℃"
      ],
      "answer": 2,
      "explanation": "JTG F40对70号A级沥青的TFOT后残留物要求：质量损失≤±0.8%、针入度比≥57%、延度(10℃)≥8cm（B级为≥6cm，C级无要求）、软化点增值无直接≤10℃要求（规范主要关注质量损失、针入度比、延度）。该沥青原样延度(15℃)=110cm，但老化后延度会大幅下降。根据研究，老化后延度衰减明显，10℃延度从15℃的110cm降到10℃且老化后，最可能接近或低于8cm的临界值。这是70号沥青TFOT后最常见的薄弱环节。",
      "plain": "这道题考的是「老化后哪个指标最容易挂科」。针入度比一般都能过，质量损失也好控制，但延度老化后会「断崖式下跌」——本来能拉110厘米，老化后可能只剩几厘米。10度延度要求≥8厘米，这个门槛最容易被突破，就像橡胶筋老化后一拉就断。",
      "references": [
        {
          "title": "JTG F40 公路沥青路面施工技术规范 技术指标",
          "url": "https://jtt.ln.gov.cn/jtt/cx/sbjztbxx/zbgg/994C23DDE0984F658A866461DA9A2F0E/index.shtml"
        },
        {
          "title": "沥青老化性能检测",
          "url": "https://www.yjsshisan.com/testinfo/127329.html"
        }
      ]
    }
  ]
}

File: quiz/data/quizzes/2026-09-02.json
{
  "date": "2026-09-02",
  "title": "沥青每日答题 2026-09-02",
  "topic": "沥青安全性能与原油评价核心操作——闪点·燃点·实沸点蒸馏及原油关键性质",
  "plainSummary": "今天这15道题聚焦两大核心板块：一是沥青安全性能试验——克利夫兰开口杯闪点和燃点的操作细节、升温速率、点火规范及大气压修正；二是原油评价关键操作——实沸点蒸馏TBP的三段流程、理论塔板数、切割温度，以及原油密度API度、硫含量、酸值、残炭等关键性质的判定。题目从基础概念到仪器操作再到综合计算，建议先过一遍摸清薄弱点，结合解析里的规范号去查原文。",
  "questions": [
    {
      "id": 1,
      "level": 1,
      "q": "沥青闪点试验中，「闪点」的物理含义是什么？",
      "options": [
        "沥青开始燃烧并持续燃烧的温度",
        "沥青蒸气与空气混合物遇火源产生瞬灭蓝色火焰的最低温度",
        "沥青完全汽化的温度",
        "沥青发生化学分解的温度"
      ],
      "answer": 1,
      "explanation": "闪点是指在规定试验条件下，加热沥青产生的蒸气与空气混合后，遇火源能够发生闪燃（瞬即灭的蓝色火焰）的最低温度。它反映的是沥青在加热过程中产生可燃气体的能力，是评价储存和施工安全性的关键指标。燃点才是持续燃烧不少于5秒的温度。依据GB/T 3536和JTG E20 T0611。",
      "plain": "闪点就是「沥青加热时冒出的油气第一次能被点着、但立刻就灭的最低温度」。就像你炒菜时油锅刚开始冒烟，火苗一过「噗」地闪一下又灭了。闪点越低说明轻组分越多，越容易着火，施工时越危险。",
      "references": [
        {
          "title": "克利夫兰闪点仪 百度百科",
          "url": "https://baike.baidu.com/view/10622778.htm"
        },
        {
          "title": "沥青闪点燃点测试",
          "url": "https://www.beijianjiance.com/qita/qitayangpin/153548"
        }
      ]
    },
    {
      "id": 2,
      "level": 1,
      "q": "实沸点蒸馏（TBP）在原油评价中的主要目的是什么？",
      "options": [
        "测定原油的硫含量",
        "按沸点切割窄馏分，获得沸点-收率曲线",
        "测定原油的金属含量",
        "评价原油的储存稳定性"
      ],
      "answer": 1,
      "explanation": "实沸点蒸馏（TBP，True Boiling Point）是原油评价的首道工序和核心方法。它通过多级精馏将原油按沸点由低到高切割成多个窄馏分，绘制沸点-馏出量（wt%或vol%）曲线，为炼厂设计、加工流程制定及常减压装置操作提供基础数据。硫含量、金属含量等需用其他专门方法测定。依据ASTM D2892和GB/T 17280。",
      "plain": "TBP就像「把原油按沸点排队」。原油是几百种烃的混合物，TBP用精馏柱把它们从低沸点到高沸点一个个切出来，画成一条曲线——横轴是切出了百分之多少，纵轴是对应的沸点。炼厂靠这条曲线决定怎么炼油。",
      "references": [
        {
          "title": "实沸点蒸馏 百度百科",
          "url": "https://baike.baidu.com/item/TBP/24260964"
        },
        {
          "title": "一文读懂原油实沸点蒸馏仪",
          "url": "https://www.chem17.com/st146511/article_4380543.html"
        }
      ]
    },
    {
      "id": 3,
      "level": 1,
      "q": "API度是衡量原油密度的重要指标，API度与密度的关系是？",
      "options": [
        "API度越高，密度越大",
        "API度越高，密度越小",
        "API度与密度无关",
        "API度等于密度值（g/cm³）"
      ],
      "answer": 1,
      "explanation": "API度计算公式：°API = 141.5/SG(15.6℃/15.6℃) - 131.5，其中SG为比重。API度与密度呈反比关系——API度越高，密度越小，原油越轻。轻质原油API>30，中质22~30，重质<22，特重质<10。水的SG=1，对应API=10。依据ASTM D1298/D4052和GB/T 1884。",
      "plain": "API度是「倒着看」的密度指标。API越高油越轻、越稀，像汽油；API越低油越重、越稠，像沥青。公式记住「141.5除以比重再减131.5」——比重0.876算出来API正好是30度，属于中质原油。",
      "references": [
        {
          "title": "原油性质与分类 Penn State",
          "url": "https://courses.ems.psu.edu/fsc432/book/export/html/6"
        },
        {
          "title": "原油评价检测",
          "url": "https://www.beijiansuo.com/jiancexiangmu/qitajiance/qitajiance/21303.html"
        }
      ]
    },
    {
      "id": 4,
      "level": 2,
      "q": "克利夫兰开口杯闪点试验（GB/T 3536）中，当试样温度达到预期闪点前约28℃时，升温速率应控制在？",
      "options": [
        "14~17℃/min",
        "5.5℃/min±0.5℃/min",
        "2~3℃/min",
        "1℃/min"
      ],
      "answer": 1,
      "explanation": "GB/T 3536规定：开始加热时升温速率迅速达到14~17℃/min；当温度达到预期闪点前56℃时降低升温速度；在预期闪点前28℃时使升温速度控制在5.5℃/min±0.5℃/min。此后保持该速率直至测出闪点，并继续以5~6℃/min测燃点。升温过快会导致闪点偏高，升温过慢会导致闪点偏低。",
      "plain": "闪点试验的升温像「开车进服务区」——开始可以快（14到17度每分钟），快到目标前56度开始减速，最后28度前必须降到5.5度每分钟匀速前进。开太快测出来闪点偏高（油气来不及攒够），开太慢又偏低（油气跑掉了）。",
      "references": [
        {
          "title": "克利夫兰开口杯闪点燃点测定",
          "url": "https://www.bjhgyjs.com/jiance/qitajiance/265143.html"
        },
        {
          "title": "开口闪点测定法",
          "url": "https://www.bjfxcs.cn/ywly/ky1/106084.html"
        }
      ]
    },
    {
      "id": 5,
      "level": 2,
      "q": "按照ASTM D2892，原油实沸点蒸馏仪的精馏柱在全回流状态下应具有的理论塔板数为？",
      "options": [
        "5~8块",
        "10~12块",
        "14~18块",
        "25~30块"
      ],
      "answer": 2,
      "explanation": "ASTM D2892规定：实沸点蒸馏仪的精馏柱在全回流状态下应具有14~18块理论塔板的分离能力（通常取15~17块，用苯和CCl4二元混合物测定）。柱内装填不锈钢θ环或玻璃螺旋填料，在5:1的回流比下进行蒸馏。理论塔板数越多，分离精度越高，相邻窄馏分的切割越精确。",
      "plain": "理论塔板数就是精馏柱「分馏能力」的量度。14到18块理论板意味着油气在柱子里要来回汽化冷凝14到18次，才能把沸点相近的组分分开。就像筛子目数越多筛得越细，塔板数越多馏分切得越窄、越纯。",
      "references": [
        {
          "title": "实沸点蒸馏 百度百科",
          "url": "https://baike.baidu.com/item/TBP/24260964"
        },
        {
          "title": "原油实沸点蒸馏装置",
          "url": "https://www.yzzbchem.com/sys-pd/547.html"
        }
      ]
    },
    {
      "id": 6,
      "level": 2,
      "q": "原油评价工作一般分为三个层次，下列正确的顺序是？",
      "options": [
        "实沸点蒸馏→一般性质测定→馏分油性质分析",
        "一般性质测定→实沸点蒸馏→馏分油性质分析",
        "馏分油性质分析→实沸点蒸馏→一般性质测定",
        "一般性质测定→馏分油性质分析→实沸点蒸馏"
      ],
      "answer": 1,
      "explanation": "原油评价三层次标准流程：①一般性质测定（密度、粘度、硫含量、酸值、残炭等基础理化指标）→②实沸点蒸馏（将原油切割为不同温度范围的窄馏分）→③馏分油性质分析（测定各窄馏分的密度、硫含量、烃类组成、粘度等）。只有先了解原油整体性质，才能合理安排蒸馏切割方案，最后对切割出的馏分逐一分析。",
      "plain": "原油评价就像「先体检、再解剖、再化验器官」。第一步给整桶原油做体检（测密度、硫、酸值等）；第二步用TBP把原油切成一块块（窄馏分）；第三步对每块分别化验。顺序不能乱——没体检就切，切完发现不对就白忙了。",
      "references": [
        {
          "title": "原油评价与分析 康派斯检测",
          "url": "https://www.ccpst.com.cn/industry/oil/yanfafenxi/200.html"
        },
        {
          "title": "原油评价检测",
          "url": "https://www.beijiansuo.com/jiancexiangmu/qitajiance/qitajiance/21303.html"
        }
      ]
    },
    {
      "id": 7,
      "level": 3,
      "q": "克利夫兰开口杯闪点试验中，关于点火火焰扫划操作的规范描述，正确的是？",
      "options": [
        "火焰直径约1mm，扫划时间约0.5s，每隔5℃扫划一次",
        "火焰直径约3.2~4.8mm（或4mm±0.8mm），扫划时间约1s，每隔2℃扫划一次",
        "火焰直径约10mm，扫划时间约2s，每隔1℃扫划一次",
        "火焰在液面正上方20mm处扫划，每隔10℃一次"
      ],
      "answer": 1,
      "explanation": "GB/T 3536规定：点火器试焰应为直径4mm±0.8mm（约3.2~4.8mm）的火球，位于杯口上方2~2.5mm处；从试验杯口一边至另一边水平扫过，经过时间约1s；温度达到预期闪点前28℃开始，每隔2℃扫划一次。火焰太大或太小、扫划太快或太慢都会影响闪点判定。",
      "plain": "点火就像「用打火机在杯口画一道弧线」。火苗要控制在4毫米左右（约一粒米大），在液面上方2到2.5毫米处轻轻划过，划一次约1秒钟。温度每升2度划一次，直到「噗」地闪一下——那就是闪点。",
      "references": [
        {
          "title": "石油沥青材料闪点和燃点测定方法",
          "url": "http://www.labtool.net/news_detail.php?cid=4&id=1693"
        },
        {
          "title": "HSY-3536D全自动开口闪点测定仪使用步骤",
          "url": "https://www.chem17.com/st424259/article_4398714.html"
        }
      ]
    },
    {
      "id": 8,
      "level": 3,
      "q": "实沸点蒸馏的三段操作中，第二段减压蒸馏（罐式蒸馏/PS系统）的典型残压和切割温度范围是？",
      "options": [
        "常压，初馏点~200℃",
        "约1.33kPa（10mmHg），200℃~395℃（或425℃）",
        "小于0.66kPa（5mmHg），395℃~约500℃",
        "约5kPa，500℃~600℃"
      ],
      "answer": 1,
      "explanation": "TBP三段蒸馏：①第一段常压蒸馏，切取初馏点~200℃；②第二段减压蒸馏（PS系统），残压约1.33kPa（10mmHg），切取200℃~395℃（或425℃）；③第三段减压蒸馏（克氏蒸馏），残压小于0.66kPa（5mmHg），切取395℃~约500℃；最后留下500℃以上渣油。第二段用精馏柱，第三段不用精馏柱（仅一块理论板）。减压是为了降低高沸点组分的沸点，避免高温裂解。",
      "plain": "TBP蒸馏分三段就像「煮东西分三段火」。第一段常压煮，把200度以下轻组分蒸出来；第二段抽真空到10毫米汞柱，200到395度的组分在低压下「提前沸腾」被蒸出来；第三段真空更狠（5毫米汞柱），把395到500度的重质组分蒸出来。最后锅里剩的就是500度以上的渣油——沥青的原料。",
      "references": [
        {
          "title": "实沸点蒸馏 百度百科",
          "url": "https://baike.baidu.com/item/TBP/24260964"
        },
        {
          "title": "原油实沸点蒸馏装置",
          "url": "https://www.yzzbchem.com/sys-pd/547.html"
        }
      ]
    },
    {
      "id": 9,
      "level": 3,
      "q": "测定原油总酸值（TAN）的标准方法是？",
      "options": [
        "GB/T 1884 密度测定法",
        "ASTM D664 电位滴定法",
        "ASTM D4294 X射线荧光光谱法",
        "GB/T 3536 克利夫兰开口杯法"
      ],
      "answer": 1,
      "explanation": "原油总酸值（TAN，Total Acid Number）采用ASTM D664电位滴定法测定，结果以中和1g油样所需氢氧化钾（KOH）的毫克数表示，单位mgKOH/g。GB/T 18609也等效采用该方法。酸值是评价原油腐蚀性的关键指标，高酸原油（TAN>1.0mgKOH/g）在炼制过程中会严重腐蚀蒸馏塔等设备，需选用耐腐蚀合金或预先脱酸。",
      "plain": "总酸值就是「中和1克原油需要多少毫克氢氧化钾」。用氢氧化钾溶液慢慢滴定原油，记录电位突变点，算出酸值。酸值越高原油越「酸」，腐蚀性越强。高酸原油像酸性果汁，炼制时会「咬」设备，必须用耐酸材料或先脱酸。",
      "references": [
        {
          "title": "原油品质检测 北检",
          "url": "https://www.beijiansuo.com/jiancexiangmu/qitajiance/qitajiance/20478.html"
        },
        {
          "title": "原油评价检测",
          "url": "https://www.beijiansuo.com/jiancexiangmu/qitajiance/qitajiance/21303.html"
        }
      ]
    },
    {
      "id": 10,
      "level": 4,
      "q": "关于沥青闪点和燃点的区别，下列说法正确的是？",
      "options": [
        "闪点和燃点是同一温度，只是不同标准中的叫法",
        "闪点是瞬灭蓝色火焰的温度，燃点是火焰持续燃烧≥5s的温度，燃点通常高于闪点",
        "闪点一定高于燃点",
        "闭口闪点>开口闪点>燃点"
      ],
      "answer": 1,
      "explanation": "闪点是试样液面上最初出现一瞬即灭蓝色火焰时的温度；燃点是继续加热后，试样接触火焰能持续燃烧不少于5秒时的温度。同一油品通常满足：闭口闪点<开口闪点<燃点。燃点比开口闪点一般高5~30℃（道路沥青通常高3~6℃）。闪点用于评价储存和运输安全性，燃点用于评价火灾蔓延风险。依据GB/T 3536。",
      "plain": "闪点和燃点是「点火」和「着起来」的区别。闪点像煤气灶「噗」地闪一下就灭；燃点是闪完后继续加热，油气多到能持续烧5秒以上。燃点总比闪点高几度到几十度，就像火柴先擦亮（闪点）再真正烧起来（燃点）。",
      "references": [
        {
          "title": "油品检测仪器：开口闪点·闭口闪点·燃点的区别",
          "url": "https://www.chem17.com/tech_news/detail/4529408.html"
        },
        {
          "title": "沥青闪点燃点测试",
          "url": "https://www.beijianjiance.com/qita/qitayangpin/153548"
        }
      ]
    },
    {
      "id": 11,
      "level": 4,
      "q": "实沸点蒸馏中，常压段最高切割温度约为400℃，超过此温度必须转入减压蒸馏，其主要原因是？",
      "options": [
        "常压下温度过高会导致原油中的重组分裂解，破坏原油原始组成",
        "常压下蒸馏速度太慢，影响实验效率",
        "常压下设备耐压能力不足",
        "常压下馏分收率太低，不符合经济要求"
      ],
      "answer": 0,
      "explanation": "原油中很多高沸点组分在常压下的沸点超过400℃，如果继续升温常压蒸馏，油温过高会导致大分子烃类发生热裂解，改变原油的原始组成，使评价数据失真。通过减压蒸馏降低系统压力，可使高沸点组分在较低温度下汽化分离（如1.33kPa下395℃馏分的沸点远低于常压沸点），从而避免热裂解。这是TBP必须分三段进行的核心原因。",
      "plain": "常压下继续升温超过400度，原油里的重质分子会被「烤裂」——大分子断成小分子，原油就不是原来的原油了。就像不能把蛋糕烤糊了再称重量。减压蒸馏通过抽真空让沸点「变低」，重质组分在较低温度就能蒸出来，保护原油不被破坏。",
      "references": [
        {
          "title": "实沸点蒸馏 百度百科",
          "url": "https://baike.baidu.com/item/TBP/24260964"
        },
        {
          "title": "一文读懂原油实沸点蒸馏仪",
          "url": "https://www.chem17.com/st146511/article_4380543.html"
        }
      ]
    },
    {
      "id": 12,
      "level": 4,
      "q": "下列关于原油评价关键指标与其标准方法/单位的配对，全部正确的是？",
      "options": [
        "密度-ASTM D664，硫含量-GB/T 1884，残炭-ASTM D86",
        "密度-ASTM D1298/D4052，硫含量-ASTM D4294（XRF法），残炭-ASTM D189/D524（康氏/兰氏残炭），酸值-ASTM D664",
        "酸值-ASTM D4294，金属含量-GB/T 3536，馏程-ASTM D2892",
        "密度-GB/T 3536，闪点-ASTM D1298，实沸点蒸馏-ASTM D86"
      ],
      "answer": 1,
      "explanation": "正确配对：密度用ASTM D1298（比重瓶法）或D4052（振动管密度计法），对应GB/T 1884；硫含量用ASTM D4294（X射线荧光光谱法）或GB/T 17040；残炭用ASTM D189（康氏残炭CCR）或D524（兰氏残炭RCR），对应GB/T 268；酸值用ASTM D664（电位滴定法），对应GB/T 18609；馏程用ASTM D86，对应GB/T 6536；实沸点蒸馏用ASTM D2892/D5236，对应GB/T 17280。A错在把密度和酸值标准互换且残炭标准错配；C错在酸值和金属含量标准错配；D错在密度和闪点标准互换。",
      "plain": "这题考「谁管什么事」的配对。密度用D1298或D4052测；硫含量用D4294（X射线照一下就知道）；残炭用D189或D524（高温烧完称剩下多少碳）；酸值用D664（滴定算氢氧化钾用量）。记不住的就把每个标准号对应的英文单词首字母连起来想：D1298的12像比重瓶，D4294的42像XRF的X形状，D664的66像滴定管的两个球。",
      "references": [
        {
          "title": "原油评价检测",
          "url": "https://www.beijiansuo.com/jiancexiangmu/qitajiance/qitajiance/21303.html"
        },
        {
          "title": "原油评价与分析 康派斯检测",
          "url": "https://www.ccpst.com.cn/industry/oil/yanfafenxi/200.html"
        }
      ]
    },
    {
      "id": 13,
      "level": 5,
      "q": "某原油在15.6℃下的比重SG=0.876，计算其API度（公式：°API=141.5/SG-131.5），结果保留一位小数。",
      "options": [
        "28.5°",
        "30.0°",
        "32.4°",
        "35.2°"
      ],
      "answer": 1,
      "explanation": "代入公式：°API = 141.5/0.876 - 131.5 = 161.5297... - 131.5 = 30.0297... ≈ 30.0°。验证：API=30属于中质原油（22~30范围上限）。若SG=0.850则API=141.5/0.85-131.5=166.5-131.5=35°（轻质）；若SG=0.950则API=141.5/0.95-131.5=148.9-131.5=17.4°（重质）。",
      "plain": "API度计算就一步：141.5除以比重再减131.5。这道题比重0.876，141.5除以0.876约等于161.5，减131.5正好约30度。易错点是除法算错或减反了。小技巧：比重小于1的原油API一定大于10（因为水的API是10），结果在10到50之间就合理。",
      "references": [
        {
          "title": "原油性质与分类 Penn State",
          "url": "https://courses.ems.psu.edu/fsc432/book/export/html/6"
        },
        {
          "title": "原油评价检测",
          "url": "https://www.beijiansuo.com/jiancexiangmu/qitajiance/qitajiance/21303.html"
        }
      ]
    },
    {
      "id": 14,
      "level": 5,
      "q": "克利夫兰开口杯闪点试验中，GB/T 3536规定的大气压力修正公式为Tc=T0+0.25×(101.3-p)，其中p为环境大气压（kPa）。若实测闪点T0=248℃，实测大气压p=97.0kPa，则修正后闪点Tc为多少℃？（结果修约至整数）",
      "options": [
        "246℃",
        "249℃",
        "250℃",
        "253℃"
      ],
      "answer": 2,
      "explanation": "代入公式：Tc = 248 + 0.25×(101.3 - 97.0) = 248 + 0.25×4.3 = 248 + 1.075 = 249.075℃，修约至整数为249℃。注意：公式适用范围为大气压98.0~104.7kPa，97.0kPa略低于下限，实际报告中应注明。大气压低于标准时，闪点实测值偏低，修正后应加回差值；高于标准时则应减去。",
      "plain": "这道题套公式即可：248加0.25乘（101.3减97.0）。先算括号里4.3，再乘0.25得1.075，最后加248约等于249度。口诀「低压修正往上加，高压修正往下减」——海拔高的地方气压低，测出来闪点偏低，修正时要加回去。注意公式只在98到104.7千帕范围内精确。",
      "references": [
        {
          "title": "GB/T 3536-2008 闪点大气压修正公式",
          "url": "https://ima.qq.com/wiki/?shareId=ecb84ae188912468ea697829b01d888d6589ec5dba983143a5871c0512d4cd4c"
        },
        {
          "title": "开口闪点标准物质",
          "url": "https://www.bzwz.com/p_570/p_435569.html"
        }
      ]
    },
    {
      "id": 15,
      "level": 5,
      "q": "某原油评价数据如下：API度=16°（重质原油），硫含量=3.2wt%，酸值=2.8mgKOH/g，残炭=15wt%，蜡含量=6%，实沸点蒸馏500℃以上渣油收率=42wt%。基于这些数据，下列关于该原油加工方向与沥青适宜性的综合分析，正确的是？",
      "options": [
        "该原油轻质馏分丰富，适合直接作为乙烯裂解原料",
        "可直接生产70号A级道路石油沥青，无需额外处理",
        "该原油重质高硫高酸，渣油收率高，经适当调和或轻度处理后可用于道路沥青或重质燃料油，但需重点控制腐蚀、环保排放和沥青低温性能",
        "该原油API度低，不适合任何沥青生产"
      ],
      "answer": 2,
      "explanation": "综合分析：①API=16°属重质原油，轻质馏分少，不适合乙烯裂解（排除A）；②硫3.2%高、酸值2.8高，直接生产高等级沥青会腐蚀设备且环保不达标（排除B）；③渣油收率42%高，重质组分多，具备生产沥青或燃料油的原料基础，但高硫高酸需加氢处理或调和降硫/酸；④蜡含量6%不算太高，但重质原油生产的沥青需关注低温延度；⑤API低不代表不能产沥青，反而重质原油是优质沥青原料（排除D）。",
      "plain": "这道题是「看体检报告下诊断」。API16度说明是重质原油——不是做汽油的好料，但渣油多（42%）恰好适合做沥青或燃料油。硫3.2%和酸值2.8都是「红灯」——高硫烧起来冒二氧化硫污染空气，高酸会腐蚀设备。所以不能直接用，得先处理（加氢脱硫脱酸）或调和。蜡含量6%不算太高，沥青低温性能还能保住。结论：能产沥青和燃料油，但要先治病（脱硫脱酸）。"
      ,
      "references": [
        {
          "title": "原油评价检测",
          "url": "https://www.beijiansuo.com/jiancexiangmu/qitajiance/qitajiance/21303.html"
        },
        {
          "title": "原油品质检测",
          "url": "https://www.beijiansuo.com/jiancexiangmu/qitajiance/qitajiance/20478.html"
        },
        {
          "title": "原油组分检测",
          "url": "https://www.bjytest.com/bjy/qtjc/104787.html"
        }
      ]
    }
  ]
}

File: quiz/data/quizzes/2026-09-03.json
{
  "date": "2026-09-03",
  "title": "沥青每日答题 2026-09-03",
  "topic": "沥青溶解度·密度试验与制样操作——GB/T 11148溶解度、T0603比重瓶密度、T0602制样规范与弹性恢复",
  "plainSummary": "今天的15道题围绕沥青溶解度、密度试验和制样操作展开，从基础概念到计算题逐级递进。涵盖GB/T 11148溶解度法（三氯乙烯溶剂、古氏坩埚恒重、精密度要求）、T0603比重瓶密度法（标准温度、比重瓶标定、密度计算公式）和T0602制样温度规范，配合改性沥青弹性恢复试验。建议先做入门题熟悉概念，再逐步挑战计算题和综合分析。",
  "questions": [
    {
      "id": 1,
      "level": 1,
      "q": "沥青溶解度试验（GB/T 11148）测定的核心指标是什么？",
      "options": [
        "沥青中可溶于特定溶剂的物质占试样总质量的百分比",
        "沥青中水分的含量",
        "沥青的密度值",
        "沥青的软化点温度"
      ],
      "answer": 0,
      "explanation": "GB/T 11148溶解度试验是将沥青溶于三氯乙烯等溶剂，通过古氏坩埚过滤后称量不溶物，计算可溶物占试样的质量百分比。溶解度越大，说明沥青中有效成分（胶质和沥青质）含量越高，无机杂质和游离碳越少。道路石油沥青要求溶解度通常不小于99.0%。",
      "plain": "溶解度说白了就是把沥青泡进三氯乙烯里，看有多少东西能化掉。能溶的部分越多，说明沥青越纯、杂质越少。就像泡茶——茶叶化得越充分，茶汤越浓，说明茶叶质量越好。溶解度通常要求大于99%，差一点都不行。",
      "references": [
        {
          "title": "GB/T 11148-2025 石油沥青溶解度测定法",
          "url": "https://www.antpedia.com/standard/1940214881-11.html"
        },
        {
          "title": "沥青溶解度试验操作",
          "url": "https://m.chem17.com/tech_news/detail/4393011.html"
        }
      ]
    },
    {
      "id": 2,
      "level": 1,
      "q": "按JTG 3410-2025（T0603），测定半固态、固态及黏稠沥青密度的标准温度是多少？",
      "options": [
        "20℃",
        "15℃",
        "25℃",
        "30℃"
      ],
      "answer": 1,
      "explanation": "JTG 3410-2025 T0603明确规定：半固态、固态、黏稠沥青及块状、粉末状沥青密度的标准温度为15℃，相对密度的标准温度为25℃。稀释沥青密度的标准温度为15℃，乳化沥青密度的标准温度为25℃。采用其他温度时应在报告中备注。15℃时水的密度为0.9991g/cm³，25℃时为0.9970g/cm³。",
      "plain": "规范规定沥青密度在15度测，相对密度在25度测。为什么要区分？因为沥青和水的密度都随温度变，15度时水密度0.9991，25度时0.9970，差一点点。报告里一定要写清楚是哪个温度，不然两个实验室的数据没法对比。就像量身高要脱鞋一样，标准条件必须统一。",
      "references": [
        {
          "title": "T0603-2025 沥青密度与相对密度试验",
          "url": "https://www.syzql.com/xw/1223.html"
        },
        {
          "title": "沥青密度比重瓶操作",
          "url": "https://m.chem17.com/st115663/article_4362125.html"
        }
      ]
    },
    {
      "id": 3,
      "level": 1,
      "q": "改性沥青弹性恢复率主要反映沥青的哪种性能？",
      "options": [
        "高温抗车辙能力",
        "低温抗裂性能",
        "弹性变形恢复能力",
        "抗老化性能"
      ],
      "answer": 2,
      "explanation": "弹性恢复率是评价聚合物改性沥青（尤其SBS类）弹性恢复能力的关键指标。将试样用「8」字形模具拉伸至规定长度后从中间剪断，静置规定时间后测量两半试样的回缩距离，计算恢复长度占原始拉伸长度的百分比。恢复率越高，说明弹性成分占比越大，路面受荷载后恢复变形的能力越强，有助于提高抗疲劳和抗车辙能力。",
      "plain": "弹性恢复就像橡皮筋——拉断了以后还能缩回来多少。SBS改性沥青里加了橡胶弹性体，拉到20厘米剪断，静置一小时后看缩回多少。缩回来的比例就是弹性恢复率，越高越好，说明SBS真的起了作用。普通基质沥青拉断就断了，缩不回来，所以弹性恢复率很低。",
      "references": [
        {
          "title": "改性沥青弹性恢复测定",
          "url": "https://www.bjhgyjs.com/jiance/qitajiance/262979.html"
        },
        {
          "title": "沥青弹性恢复检测",
          "url": "https://www.sohu.com/a/1013771693_122275377"
        }
      ]
    },
    {
      "id": 4,
      "level": 2,
      "q": "按GB/T 11148，沥青溶解度仲裁试验必须使用的溶剂是？",
      "options": [
        "苯",
        "四氯化碳",
        "三氯乙烯",
        "正溴丙烷"
      ],
      "answer": 2,
      "explanation": "GB/T 11148规定：可以用化学纯的苯、四氯化碳或三氯甲烷代替三氯乙烯，但仲裁试验时必须使用三氯乙烯。GB/T 11148-2025增加了正溴丙烷作为可选溶剂，但仲裁仍以三氯乙烯为准。不同溶剂对沥青中各组分的溶解能力略有差异，三氯乙烯是行业公认的金标准。",
      "plain": "溶解沥青有好几种溶剂能选——苯、四氯化碳、三氯甲烷都行，但仲裁试验（就是有争议时做最终判定的那次）必须用三氯乙烯。其他溶剂有微小偏差，只有三氯乙烯是金标准。记住一句话：日常随便选，仲裁三氯乙烯。正溴丙烷是新标准加的备选，但仲裁还是三氯乙烯说了算。",
      "references": [
        {
          "title": "GB/T 11148-2025 石油沥青溶解度测定法",
          "url": "https://www.antpedia.com/standard/1940214881-11.html"
        },
        {
          "title": "GB/T 11148 溶解度操作",
          "url": "https://www.beitest.com/jiancexiangmu/huagongjiance/339.html"
        }
      ]
    },
    {
      "id": 5,
      "level": 2,
      "q": "按T0602-2025，道路石油沥青试样的加热温度宜为？",
      "options": [
        "软化点+50℃",
        "软化点+(90±5)℃",
        "135℃固定值",
        "170℃固定值"
      ],
      "answer": 1,
      "explanation": "T0602-2025规定：道路石油沥青加热温度宜为预期软化点+(90±5)℃，且不应高于软化点+100℃。一般聚合物改性沥青为155~170℃（不宜高于180℃），高弹改性沥青为170~180℃（不宜高于190℃），现场加工胶粉橡胶沥青为175~190℃（不宜高于200℃）。预期软化点可按供货商提供数据取值，或取相应标号对应的软化点下限+5℃。",
      "plain": "加热沥青不是随便定温度的。道路沥青的公式是「软化点+90度」，比如软化点47度的70号沥青，加热到137度左右就行。改性沥青温度更高，155到170度。道理很简单：太低了倒不出来，太高了沥青老化、轻组分跑了、性质就变了。每种沥青都有温度上限，不能超。",
      "references": [
        {
          "title": "T0602-2025 沥青试样准备方法",
          "url": "http://syzql.com/xw/1222.html"
        },
        {
          "title": "T0602 沥青制样温度规范",
          "url": "https://cztdhy.cn/list_37/3489.html"
        }
      ]
    },
    {
      "id": 6,
      "level": 2,
      "q": "改性沥青弹性恢复试验中，试样通常被拉伸至多少长度后从中间剪断？",
      "options": [
        "10cm",
        "20cm",
        "30cm",
        "5cm"
      ],
      "answer": 1,
      "explanation": "弹性恢复试验使用「8」字形双筒模具，将试样在延度仪上以规定速度（通常5cm/min）拉伸至约20厘米，然后在试样中间用剪刀快速剪断。剪断后让试样在恒温水浴中静置恢复1小时，之后将两半试样对拢，测量端部之间的距离，计算弹性恢复率。",
      "plain": "弹性恢复试验跟延度试验差不多，先拉到20厘米长，然后在中间咔嚓剪断。剪断后不是马上量，而是等一小时让沥青自己缩回来。一小时后把两半对到一起量距离，缩回来的越多，弹性恢复率越高。注意是拉到20厘米就断，不是拉到自然断裂——这是和延度试验的关键区别。",
      "references": [
        {
          "title": "改性沥青弹性恢复测定",
          "url": "https://www.bjhgyjs.com/jiance/qitajiance/262979.html"
        },
        {
          "title": "沥青弹性恢复检测",
          "url": "https://www.sohu.com/a/1013771693_122275377"
        }
      ]
    },
    {
      "id": 7,
      "level": 3,
      "q": "按GB/T 11148-2008，溶解度试验过滤洗涤后，古氏坩埚连同滤纸和不溶物在烘箱内至少干燥多长时间？",
      "options": [
        "15min",
        "20min",
        "30min",
        "60min"
      ],
      "answer": 2,
      "explanation": "GB/T 11148-2008第7.3条规定：古氏坩埚、滤纸和不溶物放在105~110℃烘箱内至少30min后取出，放在干燥器中冷却30min后称量。重复干燥、冷却及称量，称准至0.0001g，直至连续称量间的差值不大于0.0003g为止。（旧版GB 11148-89中该步骤为至少20min，2008版延长至30min；GB/T 11148-2025改为105℃±5℃至少30min。）",
      "plain": "过滤完后，把坩埚放进105到110度的烘箱里烤至少30分钟——注意是30分钟不是20分钟，2008版改长了。拿出来放干燥器里冷却30分钟再称。然后重复烤-冷-称，直到两次称量差不超过0.3毫克（0.0003克），就算恒重了。这个循环可能要重复好几轮，急不得。",
      "references": [
        {
          "title": "GB/T 11148-2025 溶解度测定法",
          "url": "https://www.antpedia.com/standard/1940214881-11.html"
        },
        {
          "title": "沥青溶解度试验仪操作",
          "url": "https://m.chem17.com/tech_news/detail/4393011.html"
        }
      ]
    },
    {
      "id": 8,
      "level": 3,
      "q": "按T0603-2025，玻璃比重瓶盖上瓶塞后的容积和质量要求分别是？",
      "options": [
        "容积50~100mL，质量不超过100g",
        "容积24~30mL，质量不超过40g",
        "容积10~15mL，质量不超过20g",
        "容积100~200mL，质量不超过200g"
      ],
      "answer": 1,
      "explanation": "JTG 3410-2025 T0603规定：玻璃比重瓶盖上瓶塞后容积为24~30mL，质量不超过40g。瓶塞与瓶口须仔细研磨配合严密，瓶塞上表面光滑平整，中间有一个垂直孔，下表面为凹面以便气泡由孔中逸出。金属比重瓶（不锈钢制）盖上瓶塞后容积为100mL，用于乳化沥青密度测定。",
      "plain": "玻璃比重瓶很小，盖紧塞子后里面才24到30毫升，比一个鸡蛋还小。瓶身不到40克。为什么要这么小？因为沥青贵重，试样少一点就行，而且小瓶恒温快、称量准。注意瓶塞要和瓶口严丝合缝，塞子上有小孔让气泡跑出来。金属比重瓶大一些，100毫升，专门用来测乳化沥青。",
      "references": [
        {
          "title": "T0603-2025 沥青密度试验",
          "url": "https://www.syzql.com/xw/1223.html"
        },
        {
          "title": "沥青金属比重瓶操作",
          "url": "https://m.chem17.com/st115663/article_4362125.html"
        }
      ]
    },
    {
      "id": 9,
      "level": 3,
      "q": "按GB/T 11148，沥青样品加入三氯乙烯溶解后，在室温下至少放置多长时间才能进行过滤？",
      "options": [
        "5min",
        "15min",
        "30min",
        "60min"
      ],
      "answer": 1,
      "explanation": "GB/T 11148规定：在锥形烧瓶中称取约2g沥青样品，在不断摇动下分次加入三氯乙烯直至样品溶解，加入三氯乙烯总量为100mL，盖上瓶塞，在室温下放置至少15min。仲裁试验时，在进行过滤之前需将样品溶液在38.0±0.5℃水浴中保持1h，以确保溶解充分。",
      "plain": "沥青加三氯乙烯后不是马上就能过滤的，得在室温下放着让它充分溶解，至少15分钟。就好比泡咖啡，得等一会儿才能过滤。如果是有争议的仲裁试验，要求更严——放38度水浴里泡1小时，确保每一丁点沥青都化透了。日常试验15分钟够了，但不能更短。",
      "references": [
        {
          "title": "GB/T 11148-2025 溶解度测定",
          "url": "https://www.antpedia.com/standard/1940214881-11.html"
        },
        {
          "title": "沥青溶解度试验操作",
          "url": "https://m.chem17.com/tech_news/detail/4393011.html"
        }
      ]
    },
    {
      "id": 10,
      "level": 4,
      "q": "按GB/T 11148-2025，以三氯乙烯为溶剂、溶解度大于99%时，重复性要求是多少？",
      "options": [
        "0.05%",
        "0.10%",
        "0.26%",
        "0.47%"
      ],
      "answer": 1,
      "explanation": "GB/T 11148-2025精密度规定：以三氯乙烯为溶剂时，溶解度>99%的重复性为0.10%，再现性为0.26%；溶解度96%~99%的重复性为0.47%，再现性为1.22%。以正溴丙烷为溶剂时，>99%重复性为0.16%，再现性为0.26%。重复性指同一操作者、同一设备、同一条件下的两次结果之差不应超过的限值。",
      "plain": "重复性就是同一个人、同一台设备、同一天做两次，结果差不能超过0.10%。比如你测出来99.50%和99.58%，差了0.08%，OK合格。但如果差了0.12%就超差了，得重做。再现性是换一个实验室做，限值宽一些，0.26%。正溴丙烷比三氯乙烯宽一点，重复性0.16%，因为溶解力略有不同。",
      "references": [
        {
          "title": "GB/T 11148-2025 精密度要求",
          "url": "https://www.antpedia.com/standard/1940214881-11.html"
        },
        {
          "title": "沥青溶解度试验操作",
          "url": "https://m.chem17.com/tech_news/detail/4393011.html"
        }
      ]
    },
    {
      "id": 11,
      "level": 4,
      "q": "按T0603-2025，黏稠沥青密度的重复性和再现性允许误差分别是多少？",
      "options": [
        "重复性0.001，再现性0.002",
        "重复性0.003，再现性0.007",
        "重复性0.005，再现性0.010",
        "重复性0.01，再现性0.02"
      ],
      "answer": 1,
      "explanation": "JTG 3410-2025 T0603规定：相对密度的重复性误差不大于0.003，再现性误差不大于0.007；密度的重复性误差不大于0.003g/cm³，再现性误差不大于0.007g/cm³。对固体沥青，重复性误差为0.01g/cm³，再现性误差为0.02g/cm³（固体更难测准，限值更宽）。",
      "plain": "密度测量的误差限分两个级别：同一个人同一天做两次，结果差不能超过0.003，比如1.030和1.032没问题，1.030和1.034就超了。换一个实验室做，差不能超过0.007。固体沥青因为更难测准——要打碎、抽真空排气泡——限值更宽：重复0.01，再现0.02。报告密度精确到0.001g/cm³。",
      "references": [
        {
          "title": "T0603-2025 沥青密度试验",
          "url": "https://www.syzql.com/xw/1223.html"
        },
        {
          "title": "JTG 3410-2025 试验规程",
          "url": "https://wenku.baidu.com/view/2c49b715294ac850ad02de80d4d8d15abf230012.html"
        }
      ]
    },
    {
      "id": 12,
      "level": 4,
      "q": "按T0602-2025，下列关于不同类型沥青加热温度的说法，正确的是？",
      "options": [
        "所有沥青统一加热到135℃",
        "聚合物改性沥青不宜高于180℃，高弹改性沥青不宜高于190℃",
        "道路石油沥青加热温度不高于软化点+120℃",
        "所有改性沥青加热温度固定为160℃"
      ],
      "answer": 1,
      "explanation": "T0602-2025规定：一般聚合物改性沥青155~170℃，不宜高于180℃；高弹改性沥青170~180℃，不宜高于190℃；现场加工胶粉橡胶沥青175~190℃，不宜高于200℃；道路石油沥青宜为软化点+(90±5)℃，不高于软化点+100℃。温度随改性剂复杂度递增：普通沥青最低，橡胶沥青最高，因为改性剂越复杂需要更高温度才能熔化均匀。",
      "plain": "不同沥青加热温度差很大：普通道路沥青用「软化点+90度」；SBS改性沥青155到170度，顶天180度；高弹改性沥青更高，170到180度，不能超190度；橡胶沥青最猛，能到190度。为什么递增？因为改性剂越复杂，需要更高温度才能融化均匀。温度超了，SBS就分解老化了，改性效果大打折扣。",
      "references": [
        {
          "title": "T0602-2025 沥青试样准备方法",
          "url": "http://syzql.com/xw/1222.html"
        },
        {
          "title": "2025沥青试验规程解读",
          "url": "https://renrendoc.com/paper/484046518.html"
        }
      ]
    },
    {
      "id": 13,
      "level": 5,
      "q": "溶解度试验中，称取沥青样品2.0000g，古氏坩埚+滤纸恒重质量为25.1234g，坩埚+滤纸+不溶物恒重质量为25.1384g。该样品的溶解度为？",
      "options": [
        "99.25%",
        "99.50%",
        "99.75%",
        "98.75%"
      ],
      "answer": 0,
      "explanation": "不溶物质量 = 25.1384 - 25.1234 = 0.0150g。按GB/T 11148公式：溶解度 X = (1 - 不溶物质量/试样质量) × 100% = (1 - 0.0150/2.0000) × 100% = (1 - 0.0075) × 100% = 99.25%。结果大于99.0%，准确到0.01%，报告为99.25%。若结果≤99.0%，则准确到0.1%。",
      "plain": "这题分两步：先算不溶物多重——坩埚前25.1234克，坩埚后25.1384克，差0.015克就是不溶物。再算溶解度：0.015除以2.0000等于0.0075，就是0.75%不溶，那溶解度就是100%减0.75%等于99.25%。易错点：结果大于99%要精确到0.01%，所以写99.25%不能只写99.3%。等于或小于99%才精确到0.1%。",
      "references": [
        {
          "title": "GB/T 11148-2025 溶解度计算",
          "url": "https://www.antpedia.com/standard/1940214881-11.html"
        },
        {
          "title": "沥青溶解度试验 视频搜索",
          "url": "https://search.bilibili.com/all?keyword=沥青溶解度试验"
        }
      ]
    },
    {
      "id": 14,
      "level": 5,
      "q": "密度试验（25℃）中，比重瓶质量m1=30.000g，盛满水时m2=55.000g，比重瓶+沥青m3=48.000g，比重瓶+沥青+水m4=55.580g。25℃水密度为0.9970g/cm³。沥青密度为？",
      "options": [
        "0.997 g/cm³",
        "1.030 g/cm³",
        "1.058 g/cm³",
        "1.072 g/cm³"
      ],
      "answer": 1,
      "explanation": "按T0603-2025公式计算：先求相对密度 Yb = (m3-m1)/[(m2-m1)-(m4-m3)]。沥青质量 = m3-m1 = 48.000-30.000 = 18.000g。水等效体积 = (m2-m1)-(m4-m3) = (55.000-30.000)-(55.580-48.000) = 25.000-7.580 = 17.420g。Yb = 18.000/17.420 = 1.0333。密度 Pb = Yb×Pw = 1.0333×0.9970 = 1.030 g/cm³。验算：沥青体积 = 17.420/0.9970 = 17.472cm³，密度 = 18.000/17.472 = 1.030 g/cm³。",
      "plain": "解题三步走：第一步算沥青多重——48减30等于18克。第二步算排开多少水——满瓶水25克，加了沥青后只剩7.58克水，排开了25减7.58等于17.42克水。第三步套公式：18除17.42再乘0.9970约等于1.030。易错点：别忘了乘水的密度0.9970，因为25度水不是正好1.0；另外m4是瓶加沥青加水，不是瓶加水。分清m1到m4谁是谁就赢了一半。",
      "references": [
        {
          "title": "T0603-2025 密度计算公式",
          "url": "https://www.syzql.com/xw/1223.html"
        },
        {
          "title": "沥青密度比重瓶试验 视频搜索",
          "url": "https://search.bilibili.com/all?keyword=沥青密度试验比重瓶"
        }
      ]
    },
    {
      "id": 15,
      "level": 5,
      "q": "关于沥青制样和试验操作对结果的影响，以下叙述正确的是？",
      "options": [
        "沥青样品可反复加热使用，不影响试验结果",
        "溶解度试验中古氏坩埚底部外边缘不需要洗涤",
        "密度试验中比重瓶塞顶部可以多次擦拭以确保干燥",
        "沥青样品加热温度过高或时间过长会导致老化，使针入度降低、软化点升高"
      ],
      "answer": 3,
      "explanation": "A错误：T0602-2025明确规定样品不得二次加热，灌样剩余沥青不得重复使用，反复加热导致热老化。B错误：GB/T 11148规定取下古氏坩埚后应用少量三氯乙烯洗涤坩埚底部外边缘。C错误：T0603规定瓶塞顶部只能擦拭一次，即使因膨胀有小水滴也不能再擦，多次擦拭会改变瓶内液体量。D正确：加热温度过高或时间超过上限，轻组分挥发、氧化老化，表现为针入度下降、软化点上升、延度降低，严重影响试验结果的真实性。",
      "plain": "这题考的是操作细节对结果的影响，四个选项逐个看：A错在反复加热——沥青烤多了会老化，性质全变，所以灌样剩的必须扔掉。B错在坩埚外部也要洗三氯乙烯，不洗可能有残留影响称重。C错在瓶塞只能擦一次，多擦会把瓶里的水带出来影响体积，这跟直觉相反——看着有水滴也不能擦。D是对的：温度太高或时间太长，沥青里轻的油分跑了，重的沥青质比例上升，针入度变小（变硬）、软化点变高（更耐热），数据就不准了。",
      "references": [
        {
          "title": "T0602-2025 沥青试样准备方法",
          "url": "http://syzql.com/xw/1222.html"
        },
        {
          "title": "T0603-2025 沥青密度试验",
          "url": "https://www.syzql.com/xw/1223.html"
        }
      ]
    }
  ]
}
