Repository: xvlihao11/asphalt-platform-

File: quiz/data/quizzes/2026-09-04.json
{
  "date": "2026-09-04",
  "title": "沥青每日答题 2026-09-04",
  "topic": "沥青与粗集料黏附性试验与抗剥落——水煮法、水浸法、5级评价、JTG E20 T0616、JTG F40 规范、抗剥落剂选择",
  "plainSummary": "今天的15道题围绕沥青与粗集料的黏附性试验和抗剥落剂展开，由易到难分5个等级。重点覆盖：水煮法（集料粒径>13.2mm）与水浸法（集料粒径≤13.2mm）的适用场景、试验条件（105℃烘干、沥青中浸45s、微沸水浸煮3min、80℃恒温水浴30min等）、5级评价体系（5级完全保存≈0，1级几乎全剥落）、JTG F40对高速一级公路的差异化要求（雨量气候区1表面层≥5级，其他层≥4级等）、以及胺类、硅烷、石灰三类抗剥落剂的推荐掺量与提升机理。建议先做L1~L2吃透基本概念与试验条件，再挑战L4~L5中的规范对比与综合应用题。",
  "questions": [
    {
      "id": 1,
      "level": 1,
      "q": "按 JTG E20-2011/T0616，沥青与粗集料黏附性试验最终评定的等级分为几级？",
      "options": [
        "3级（合格、不合格、严重不合格）",
        "4级（优、良、中、差）",
        "5级（5级至1级，5级最好）",
        "10级（按剥离面积百分比每10%一档）"
      ],
      "answer": 2,
      "explanation": "JTG E20-2011 T0616规定：沥青与粗集料黏附性按沥青膜在微沸水浸煮（或恒温水浴浸泡）后的剥落情况分为5级，5级为沥青膜完全保存（剥落面积近似0），1级为沥青膜基本全剥、集料裸露（沥青全浮于水面）。级别数字越大，黏附性越好。",
      "plain": "黏附性等级就是看沥青膜被水冲掉多少，从5到1打分。5级是几乎没掉，1级是全掉光光，沥青浮到水面上。一般高速要求至少4级，差的就是不合格。这跟考试打分反过来——等级数字越大越好。",
      "references": [
        {
          "title": "JTG E20 T0616-2025 沥青与粗集料黏附性试验（水煮法与水浸法）",
          "url": "https://www.syzql.com/xw/490.html"
        },
        {
          "title": "沥青黏附性试验 视频搜索",
          "url": "https://search.bilibili.com/all?keyword=沥青黏附性试验 水煮法 水浸法"
        }
      ]
    },
    {
      "id": 2,
      "level": 1,
      "q": "按 JTG E20-2011/T0616 黏附性等级评价表，5级对应的沥青膜剥落情况是？",
      "options": [
        "沥青膜少部为水所移动，剥离面积百分率小于10%",
        "沥青膜局部明显为水所移动，剥离面积百分率小于30%",
        "沥青膜完全保存，剥离面积百分率接近于0",
        "沥青膜完全为水所移动，集料基本裸露"
      ],
      "answer": 2,
      "explanation": "JTG E20-2011 T0616 表T0616-1规定：5级——沥青膜完全保存，剥离面积百分率接近于0；4级——沥青膜少部为水所移动，厚度不均匀，剥离面积百分率小于10%；3级——沥青膜局部明显为水所移动，基本保留在集料表面，剥离面积百分率小于30%；2级——沥青膜大部为水所移动，局部保留在集料表面，剥离面积百分率大于30%；1级——沥青膜完全为水所移动，集料基本裸露，沥青全浮于水面上。",
      "plain": "5级就是沥青膜几乎纹丝不动，剥掉的接近0%。可以理解为沥青把石子包裹得严严实实，水根本没渗进去。4级允许掉不到10%，3级允许不到30%，2级是掉超过30%，1级就惨了——沥青全跑水面上去了，石子光秃秃的。",
      "references": [
        {
          "title": "沥青与集料黏附性等级评价表 详解",
          "url": "https://m.11467.com/product/d55941036.htm"
        },
        {
          "title": "黏附性等级 视频搜索",
          "url": "https://search.bilibili.com/all?keyword=沥青黏附性等级 5级评价"
        }
      ]
    },
    {
      "id": 3,
      "level": 1,
      "q": "JTG F40-2004 规定，高速公路、一级公路沥青路面表面层粗集料与沥青的黏附性等级应不低于？",
      "options": [
        "2级",
        "3级",
        "4级",
        "5级"
      ],
      "answer": 2,
      "explanation": "JTG F40-2004附录A表规定：粗集料与沥青的黏附性，对于「年降雨量>1000mm（潮湿区）的雨量气候区1、2」高速公路一级公路的表面层≥5级，其他层次及其他等级公路≥4级；「年降雨量500~250mm（半干旱区）的雨量气候区3」表面层≥4级，其他层次及其他等级公路≥3级；「年降雨量<250mm（干旱区）的雨量气候区4」表面层≥3级，其他层次及其他等级公路≥3级。题目未指定降雨量区，按通用最严的『高速公路表面层』最基本要求≥4级；若为湿润区则更严，要求≥5级。",
      "plain": "高速路面对黏附性要求很严。表面层最基本都要4级以上，雨多的地方（潮湿区、湿润区）要求5级——也就是沥青膜完全不掉那种。其他层次、其他等级公路可以适当放宽到3级或4级。雨越大，要求越高，因为水损害风险大。",
      "references": [
        {
          "title": "JTG F40-2004 公路沥青路面施工技术规范",
          "url": "https://xxgk.mot.gov.cn/2020/jigou/glj/202006/P020250711410021101876.pdf"
        },
        {
          "title": "公路沥青路面施工技术规范 视频解读",
          "url": "https://search.bilibili.com/all?keyword=JTG F40 沥青路面施工技术规范"
        }
      ]
    },
    {
      "id": 4,
      "level": 2,
      "q": "按 JTG E20-2011/T0616，集料最大粒径大于13.2mm时应采用哪种黏附性试验方法？",
      "options": [
        "水浸法（80℃恒温水浴）",
        "水煮法（微沸浸煮3min）",
        "光电比色法",
        "SHRP净吸附法"
      ],
      "answer": 1,
      "explanation": "JTG E20-2011 T0616规定：对于最大粒径大于13.2mm的粗集料应用水煮法，对最大粒径小于或等于13.2mm的集料应用水浸法进行试验。当同一种源集料最大粒径既有大于又有小于13.2mm的集料时，取大于13.2mm水煮法试验为标准；对细粒式沥青混合料应以水浸法试验为标准。",
      "plain": "粗细集料用不同方法。两头粗的（>13.2mm）用「水煮法」——整颗石子扔沸水里煮3分钟看掉多少。细的（≤13.2mm）颗粒太小煮不动，改用「水浸法」——泡80度的温水里30分钟看剥落。为什么？粗集料单个颗粒大能用手提能煮，细颗粒一堆煮会乱飞也看不清。",
      "references": [
        {
          "title": "T0616-2025 沥青与粗集料的黏附性试验",
          "url": "https://cztdhy.cn/list_37/3497.html"
        },
        {
          "title": "沥青与粗集料黏附性试验 视频搜索",
          "url": "https://search.bilibili.com/all?keyword=沥青与粗集料黏附性试验 水煮法"
        }
      ]
    },
    {
      "id": 5,
      "level": 2,
      "q": "按 JTG E20-2011/T0616，水煮法试验中集料浸入预先加热的沥青中保持多少时间后取出？",
      "options": [
        "15s",
        "30s",
        "45s",
        "60s"
      ],
      "answer": 2,
      "explanation": "JTG E20-2011 T0616第3.2.2条规定：将集料逐个取出，用细线提起，浸入预先加热的沥青（石油沥青130~150℃，煤沥青100~110℃）中45s后轻轻拿出，使集料颗粒完全为沥青膜所裹覆。45s是沥青膜均匀稳定包裹集料表面的最短时间，太短裹不均匀，太长试件已变质影响后续判定。",
      "plain": "45秒是「黄金时间」——浸短了石子表面沥青裹不均，浸长了沥青变脆且试验室浪费。每个石子逐一用手提着浸入热沥青45秒，然后轻轻提出来挂架子上冷却。就像炸鸡翅，时间到就出锅，多一秒过老少一秒夹生。",
      "references": [
        {
          "title": "JTG E20 T0616-2025 沥青与粗集料黏附性试验（水煮法与水浸法）",
          "url": "https://www.syzql.com/xw/490.html"
        },
        {
          "title": "沥青黏附性试验 视频搜索",
          "url": "https://search.bilibili.com/all?keyword=沥青黏附性试验 水煮法 水浸法"
        }
      ]
    },
    {
      "id": 6,
      "level": 2,
      "q": "按 JTG E20-2011/T0616，水浸法试验中所用恒温水槽应维持的水温是？",
      "options": [
        "60℃±1℃",
        "70℃±1℃",
        "80℃±1℃",
        "90℃±1℃"
      ],
      "answer": 2,
      "explanation": "JTG E20-2011 T0616第4.1.3条规定：将煮沸过的热水注入恒温水槽中，并维持温度80℃±1℃。第4.2.4条进一步规定将放有裹覆集料的玻璃板浸入此温度的恒温水槽中保持30min。80℃低于水沸点（100℃），故用『恒温水槽』而非『微沸水浴』；温度严格±1℃控制以确保加速水剥离条件一致，模拟夏季高温沥青路面受热状态。",
      "plain": "水浸法不像水煮法那么猛，不用沸腾，用80度的温水浸泡30分钟就够了——温度低了，水损害模拟不充分；温度高了，沥青软化漂浮，看不出真实黏附情况。±1℃的精度很关键，差两度剥落情况就明显不同。",
      "references": [
        {
          "title": "JTG E20 T0616-2025 沥青与粗集料黏附性试验（水煮法与水浸法）",
          "url": "https://www.syzql.com/xw/490.html"
        },
        {
          "title": "沥青黏附性试验 视频搜索",
          "url": "https://search.bilibili.com/all?keyword=沥青黏附性试验 水煮法 水浸法"
        }
      ]
    },
    {
      "id": 7,
      "level": 3,
      "q": "按 JTG E20-2011/T0616，水煮法试验前集料的烘干温度与时间要求是？",
      "options": [
        "105℃±5℃烘2h",
        "105℃±5℃烘至恒重",
        "150℃±5℃烘2h",
        "200℃烘1h"
      ],
      "answer": 1,
      "explanation": "JTG E20-2011 T0616第3.1.1条规定：将集料用自来水浸泡、毛刷清洗洁净，然后用蒸馏水或去离子水冲洗一遍，置于105℃±5℃烘箱中烘干2h，然后放在干燥器中备用（注：附注允许取工程集料5颗或4.75~9.5mm粒级10颗）。干燥目的是去除集料表面吸附水，避免水膜影响沥青在集料表面的铺展。",
      "plain": "集料先得洗干净、烘干，再裹沥青。105度烤2小时是基础操作——温度低了烤不干，温度高了破坏集料表面性质。为什么要干？集料表面有水汽的话沥青裹不上，一沾水就被推开——就像雨天刷墙漆，墙没干透漆会起泡脱落。",
      "references": [
        {
          "title": "T0616-2025 沥青与粗集料的黏附性试验",
          "url": "https://cztdhy.cn/list_37/3497.html"
        },
        {
          "title": "沥青与粗集料黏附性试验 视频搜索",
          "url": "https://search.bilibili.com/all?keyword=沥青与粗集料黏附性试验 水煮法"
        }
      ]
    },
    {
      "id": 8,
      "level": 3,
      "q": "按 JTG E20-2011/T0616 水浸法，每100g集料（9.5~13.2mm）应加入沥青的量为？",
      "options": [
        "3.5g±0.2g",
        "5.5g±0.2g",
        "7.5g±0.2g",
        "9.5g±0.2g"
      ],
      "answer": 1,
      "explanation": "JTG E20-2011 T0616第4.2.2条规定：按每100g集料加入沥青5.5g±0.2g的比例称取沥青，准确至0.1g。5.5g这个比例对应约5.5%的沥青膜裹覆量——模拟实际沥青混合料中的『有效沥青』占比，确保实验室条件的剥落情况与实际路面对应。",
      "plain": "水浸法按「100克集料配5.5±0.2克沥青」的比例拌和。这个比例相当于混合料里的有效沥青含量，太多沥青会糊在一起看不出剥落，太少石子裹不全面。这个比例很关键，做错了一切重来。",
      "references": [
        {
          "title": "JTG E20 T0616-2025 沥青与粗集料黏附性试验（水煮法与水浸法）",
          "url": "https://www.syzql.com/xw/490.html"
        },
        {
          "title": "沥青黏附性试验 视频搜索",
          "url": "https://search.bilibili.com/all?keyword=沥青黏附性试验 水煮法 水浸法"
        }
      ]
    },
    {
      "id": 9,
      "level": 3,
      "q": "按 JTG E20-2011/T0616 水煮法，集料在微沸水中浸煮的标准时间是？",
      "options": [
        "1min",
        "3min",
        "5min",
        "10min"
      ],
      "answer": 1,
      "explanation": "JTG E20-2011 T0616第3.2.5条规定：浸煮3min后将集料从水中取出适当冷却，然后放入一个盛有常温水的纸杯等容器中，在水中观察矿料颗粒上沥青膜的剥落程度，并按表T0616-1评定其黏附性等级。3min是行业惯用的『加速水剥离』时长，模拟沥青路面在多年雨水冲刷下的水损害状况。",
      "plain": "浸煮时间定死3分钟——不能多不能少。时间长了好沥青也会被煮下来，时间短了劣质沥青还没掉。这个3分钟是模拟路面多年雨水冲刷的『加速版』，相当于老化版测试。所以实验室3分钟煮出来5级的，放到路面上也能扛住几年。",
      "references": [
        {
          "title": "JTG E20 T0616-2025 沥青与粗集料黏附性试验（水煮法与水浸法）",
          "url": "https://www.syzql.com/xw/490.html"
        },
        {
          "title": "沥青黏附性试验 视频搜索",
          "url": "https://search.bilibili.com/all?keyword=沥青黏附性试验 水煮法 水浸法"
        }
      ]
    },
    {
      "id": 10,
      "level": 4,
      "q": "按 JTG F40-2004附录A，下列关于不同雨量气候区粗集料与沥青黏附性等级要求，正确的是？",
      "options": [
        "雨量气候区1（>1000mm）表面层≥4级、其他层≥3级",
        "雨量气候区2（1000~500mm）表面层≥5级、其他层≥4级",
        "雨量气候区3（500~250mm）表面层≥4级、其他层≥3级",
        "雨量气候区4（<250mm）表面层≥5级、其他层≥4级"
      ],
      "answer": 2,
      "explanation": "JTG F40-2004附录A规定：（1）雨量气候区1、2（年降雨量>500mm）的潮湿/湿润区：高速一级公路表面层≥5级，其他层次及其他等级公路≥4级；（2）雨量气候区3（半干区，年降雨量500~250mm）：表面层≥4级，其他层次及其他等级公路≥3级；（3）雨量气候区4（干旱区，<250mm）：表面层≥3级，其他层次≥3级。A错在潮湿区应≥5级不是4级；B错在湿润区2也是≥5级不单是4级；D错在干旱区4要求最低≥3级。",
      "plain": "规范把全国按雨量分成4个气候区：1区最湿（>1000mm雨），4区最干（<250mm）。雨越大的地方对黏附性要求越严——5级才能用；半干区放宽到4级；干旱区再放宽到3级。逻辑很简单：雨大水损害风险大，所以要求沥青裹得更牢。这也是为什么海南儋州这类多雨地区，沥青表面层一定得≥5级。",
      "references": [
        {
          "title": "JTG F40-2004 公路沥青路面施工技术规范",
          "url": "https://xxgk.mot.gov.cn/2020/jigou/glj/202006/P020250711410021101876.pdf"
        },
        {
          "title": "公路沥青路面施工技术规范 视频解读",
          "url": "https://search.bilibili.com/all?keyword=JTG F40 沥青路面施工技术规范"
        }
      ]
    },
    {
      "id": 11,
      "level": 4,
      "q": "酸性集料（如花岗岩）与沥青黏附性较差，下列关于抗剥落剂提升机理最准确的叙述是？",
      "options": [
        "抗剥落剂主要靠提高沥青本身的黏度来增强黏附",
        "抗剥落剂分子中的活性基团与酸性集料表面形成化学键合，改善沥青对集料的润湿",
        "抗剥落剂在沥青表面形成致密保护膜，隔绝水分子入侵",
        "抗剥落剂通过加热软化集料表面，使沥青更易渗入集料孔隙"
      ],
      "answer": 1,
      "explanation": "酸性集料（如花岗岩、玄武岩偏酸性、石英砂岩）SiO2含量高、表面带负电荷多，与沥青中极性基团的吸附较弱，水分子极易挤入沥青-集料界面导致剥离。抗剥落剂（如胺类、聚胺、酰胺类）分子中含有多个活性基团（如-NH2、-OH），加入到沥青中后，一端与沥青相溶，另一端可与集料表面的硅醇基（Si-OH）形成氢键甚至共价化学键，从而在沥青-集料界面搭起『化学桥梁』，显著提升抗水剥离能力。选项A、C、D均偏离了抗剥落剂的核心作用机理。",
      "plain": "酸性集料问题出在表面——SiO2多、负电荷多、亲水，沥青粘不上，一泡水就掉。抗剥落剂（胺类）的绝招是：一头亲沥青、一头亲集料，在界面上『搭桥』——胺基跟集料表面的硅醇基形成氢键甚至共价键，把沥青和集料牢牢钩在一起。所以加0.3-0.5%的胺类，3级也能升到5级。",
      "references": [
        {
          "title": "沥青抗剥落剂的作用机理与施工要点",
          "url": "http://shuanglijituan.cn/index.php?id=103"
        },
        {
          "title": "抗剥落剂 视频搜索",
          "url": "https://search.bilibili.com/all?keyword=沥青抗剥落剂 胺类"
        },
        {
          "title": "酸性集料与沥青黏附性机理",
          "url": "https://zwgl.csust.edu.cn/zwgl/article/html/202502011"
        },
        {
          "title": "沥青集料黏附性 视频搜索",
          "url": "https://search.bilibili.com/all?keyword=沥青 集料 黏附性 酸性"
        }
      ]
    },
    {
      "id": 12,
      "level": 4,
      "q": "关于常用沥青抗剥落剂的推荐掺量，下列说法正确的是？",
      "options": [
        "胺类抗剥落剂掺量一般为0.2%~0.3%，与硅烷类相同",
        "硅烷偶联剂掺量一般0.3%~0.5%，用于非酸性集料",
        "石灰（消石灰、生石灰）掺量一般为1%~2%（占集料质量）",
        "所有抗剥落剂掺量越大越好，可达1%以上"
      ],
      "answer": 2,
      "explanation": "常用三类抗剥落剂的典型掺量为：（1）胺类（如聚醚胺、脂肪胺）掺量一般为沥青质量的0.3%~0.5%，主要针对酸性集料；（2）硅烷偶联剂（如KH-550、KH-560）掺量一般为沥青质量的0.2%~0.4%，多用于高温多雨地区；（3）石灰（消石灰或生石灰粉）掺量一般为集料质量的1%~2%（不是沥青质量），用于替代或与胺类协同。A错在胺类掺量更宽为0.3%~0.5%；B错在硅烷掺量是0.2%~0.4%不是0.3%~0.5%；D错在掺量过大会导致沥青软化点下降5-10℃影响高温性能。",
      "plain": "三种抗剥落剂各有剂量：胺类按沥青质量的0.3-0.5%加（最常用）；硅烷偶联剂按沥青的0.2-0.4%加（高温多雨优选）；石灰按集料的1-2%加（不是按沥青，注意单位）。所有掺量都有上限，超过反而有害——胺类>0.5%会让沥青软化点下降5-10度，影响抗车辙。所以不存在『越多越好』。",
      "references": [
        {
          "title": "沥青抗剥落剂的作用机理与施工要点",
          "url": "http://shuanglijituan.cn/index.php?id=103"
        },
        {
          "title": "抗剥落剂 视频搜索",
          "url": "https://search.bilibili.com/all?keyword=沥青抗剥落剂 胺类"
        }
      ]
    },
    {
      "id": 13,
      "level": 5,
      "q": "某沥青样品按T0616水煮法试验，5颗集料分别评定为5、4、5、4、4级。该样品的最终黏附性等级应取？",
      "options": [
        "4级",
        "5级",
        "取5级与4级的加权平均4.4级",
        "取评定结果中的最高级5级"
      ],
      "answer": 0,
      "explanation": "JTG E20-2011 T0616第3.2.6条规定：同一试样应平行试验5个集料颗粒，并由两名以上经验丰富的试验人员分别评定后，取平均等级作为试验结果。本案例5颗评定5、4、5、4、4级，平均=(5+4+5+4+4)/5=22/5=4.4级，按T0616规则修约至整数级，取4级。注意：取平均并修约到整数，而不是取最高值或最低值；选项A错误是因为修约时4.4应取整为4而非5。",
      "plain": "5颗石子分别打分5、4、5、4、4，加起来22除以5等于4.4，按规范修约到整数级取4级。注意是取平均，不是取最高的，也不是取最低的。如果评5、5、5、5、3，平均4.6，最终还是4级——更严。极端情况是只要有一颗1级，路面也基本不能用。",
      "references": [
        {
          "title": "JTG E20 T0616-2025 沥青与粗集料黏附性试验（水煮法与水浸法）",
          "url": "https://www.syzql.com/xw/490.html"
        },
        {
          "title": "沥青黏附性试验 视频搜索",
          "url": "https://search.bilibili.com/all?keyword=沥青黏附性试验 水煮法 水浸法"
        },
        {
          "title": "沥青与集料黏附性等级评价表 详解",
          "url": "https://m.11467.com/product/d55941036.htm"
        },
        {
          "title": "黏附性等级 视频搜索",
          "url": "https://search.bilibili.com/all?keyword=沥青黏附性等级 5级评价"
        }
      ]
    },
    {
      "id": 14,
      "level": 5,
      "q": "现场制备改性沥青混合料时，每锅用SBS改性沥青200kg，按占沥青质量0.4%掺加胺类抗剥落剂，应称取抗剥落剂多少kg？",
      "options": [
        "0.04 kg",
        "0.08 kg",
        "0.80 kg",
        "8.00 kg"
      ],
      "answer": 2,
      "explanation": "抗剥落剂掺量按占热沥青质量百分比计算：所需抗剥落剂质量 = 沥青质量 × 掺量百分比 = 200 kg × 0.4% = 200 × 0.004 = 0.80 kg。即每吨沥青约加4 kg抗剥落剂。A错把0.4%误算为0.02%（即0.04kg）；B错把0.4%误为0.04%；D错把百分比当成了倍数。实际工程中0.4%是胺类常用掺量，对应200 kg沥青使用0.80 kg抗剥落剂。",
      "plain": "0.4%换算成小数是0.004。所以200 kg沥青对应的抗剥落剂就是200×0.004=0.8 kg，约等于1.6斤。记个简单的口诀：每吨沥青加4公斤抗剥落剂（就是0.4%）。注意百分比小数的换算，最容易出错的地方是把0.4%当0.4来乘，结果差100倍。",
      "references": [
        {
          "title": "沥青抗剥落剂的作用机理与施工要点",
          "url": "http://shuanglijituan.cn/index.php?id=103"
        },
        {
          "title": "抗剥落剂 视频搜索",
          "url": "https://search.bilibili.com/all?keyword=沥青抗剥落剂 胺类"
        }
      ]
    },
    {
      "id": 15,
      "level": 5,
      "q": "关于沥青与粗集料黏附性的影响因素，下列综合判断最准确的是？",
      "options": [
        "只要集料本身强度高（压碎值合格），黏附性必然合格",
        "改性沥青黏附性普遍优于基质沥青，所以可以忽略集料岩性的影响",
        "水煮法比水浸法更严苛，5颗集料全部评定为5级方能用于高速公路表面层",
        "黏附性是集料岩性、沥青类型、试验条件、外加剂多因素耦合的结果，需配合冻融劈裂（TSR）等混合料试验综合评价"
      ],
      "answer": 3,
      "explanation": "A错误：集料压碎值等力学强度合格不等于黏附性合格——花岗岩（酸性）强度高但与沥青黏附性仅3级，需加抗剥落剂。B错误：改性沥青（如SBS）确实能提升黏附性，但仍受集料岩性制约；SBS改性沥青黏度大，对酸性集料改善有限，且水煮法评价时灵敏度下降（往往都评5级难区分）。C错误：T0616不要求5颗全5级，按平均等级判定；且水浸法与水煮法不可直接比较严苛度。D正确：黏附性是沥青-集料-水-温度-外加剂多因素耦合结果，单一水煮/水浸结果有局限性，应同时配合冻融劈裂试验（T0663，TSR≥75%）、浸水马歇尔（T0609，残留稳定度≥80%）等混合料水稳定性试验综合判定。",
      "plain": "黏附性是个多因素耦合的复杂问题，不是单一指标能定论的。四大误区避开：A错在『压碎值好≠黏附性好』，酸性花岗岩就是个反例；B错在『改性沥青万能』，对酸性集料也有局限；C错在『必须5颗全5级』，规范是取平均而不是全优；D对——还得配合冻融劈裂（TSR≥75%）、浸水马歇尔（残留稳定度≥80%）等混合料层面试验综合判定。光看石子-沥青『配对』是不够的，最终路面行不行还得看混合料整体抗水能力。",
      "references": [
        {
          "title": "酸性集料与沥青黏附性机理",
          "url": "https://zwgl.csust.edu.cn/zwgl/article/html/202502011"
        },
        {
          "title": "沥青集料黏附性 视频搜索",
          "url": "https://search.bilibili.com/all?keyword=沥青 集料 黏附性 酸性"
        },
        {
          "title": "冻融劈裂 T0663 与浸水马歇尔 T0609",
          "url": "https://m.11467.com/product/d55941036.htm"
        },
        {
          "title": "沥青混合料水稳定性 视频搜索",
          "url": "https://search.bilibili.com/all?keyword=沥青混合料 水稳定性 冻融劈裂 浸水马歇尔"
        },
        {
          "title": "JTG F40-2004 公路沥青路面施工技术规范",
          "url": "https://xxgk.mot.gov.cn/2020/jigou/glj/202006/P020250711410021101876.pdf"
        },
        {
          "title": "公路沥青路面施工技术规范 视频解读",
          "url": "https://search.bilibili.com/all?keyword=JTG F40 沥青路面施工技术规范"
        }
      ]
    }
  ]
}

File: quiz/data/quizzes/2026-09-07.json
{
  "date": "2026-09-07",
  "title": "沥青每周答题 2026-09-07",
  "topic": "沥青FTIR红外光谱官能团识别与老化机理——SBS改性沥青、羰基/亚砜基指数、PAV老化、原油含氧/含硫基团",
  "plainSummary": "本周围绕沥青FTIR（傅里叶变换红外光谱）展开：从光谱分区（官能团区4000~1000 cm-1与指纹区1000~400 cm-1）讲起，重点识别SBS改性沥青的特征峰（966 cm-1丁二烯C=C、699 cm-1聚苯乙烯苯环）、老化敏感峰（1700 cm-1羰基C=O、1030 cm-1亚砜基S=O），再到羰基指数CI/亚砜基SI的定量算法、PAV老化机理、ATR制样方法与原油硫氮氧分析。题目难度由入门到挑战，覆盖实验操作与理论分析，做完本周题目可以独立解读一张沥青红外谱图。",
  "questions": [
    {
      "id": 1,
      "level": 1,
      "q": "在沥青FTIR（傅里叶变换红外光谱）测试中，习惯上把红外光谱划分为两个区段，识别官能团主要看哪个区？",
      "options": [
        "远红外区，波数400~10 cm-1",
        "中红外区，官能团区4000~1000 cm-1",
        "近红外区，波数12500~4000 cm-1",
        "微波区，波数10~0.1 cm-1"
      ],
      "answer": 1,
      "explanation": "沥青FTIR通常使用中红外区，按波数划分为官能团区（4000~1000 cm-1，含羰基、亚砜基、羟基、甲基、亚甲基等含特征官能团吸收）和指纹区（1000~400 cm-1，结构细节最丰富但特征性强）。近红外主要用于定量分析，远红外和微波区不用于常规沥青官能团识别。",
      "plain": "想象一下红外光谱是一张「分子身份证」。我们重点看的是中红外区，其中又分两块：4000~1000 cm-1是官能团区，相当于身份证上的姓名和地址；1000 cm-1以下是「指纹区」，每个人独一无二的细节都在这儿，但比较难认。我们平时说「这个沥青有羰基」「这个沥青有亚砜基」，都先在官能团区快速找峰，再去指纹区细查结构。",
      "references": [
        {"title": "基于FTIR的沥青老化特性及机理分析", "url": "https://xbzrb.gdut.edu.cn/article/doi/10.12052/gdutxb.250083?viewType=HTML"},
        {"title": "沥青FTIR红外光谱教学视频", "url": "https://search.bilibili.com/all?keyword=沥青FTIR红外光谱"}
      ]
    },
    {
      "id": 2,
      "level": 1,
      "q": "沥青FTIR测试中最常用来表征「老化程度」的两个含氧官能团特征峰是？",
      "options": [
        "甲基-CH3（~2923 cm-1）与亚甲基-CH2-（~2853 cm-1）",
        "苯环骨架振动（~1600 cm-1）与苯环C-H弯曲（~745 cm-1）",
        "羰基C=O（~1700 cm-1）与亚砜基S=O（~1030 cm-1）",
        "羟基-OH（~3300 cm-1）与C=C双键（~966 cm-1）"
      ],
      "answer": 2,
      "explanation": "羰基C=O（约1700 cm-1）和亚砜基S=O（约1030 cm-1）是沥青老化（氧化）过程中产生的特征含氧基团，其强度直接反映氧化老化程度，被广泛用于计算羰基指数CI和亚砜基指数SI。甲基/亚甲基峰几乎不随老化变化，常作为内标峰；苯环峰主要反映原料芳香性，与短期老化关系不大；羟基峰易受水分干扰，C=C的966 cm-1是SBS改性沥青特征峰，不是老化指标。",
      "plain": "判断沥青「老不老」主要看两个地方：一个是1700 cm-1附近的「羰基峰」（C=O，来自酮、羧酸、醛等氧化产物），一个是1030 cm-1附近的「亚砜基峰」（S=O，原油里硫原子被氧化的产物）。这两个峰越高越明显，说明沥青越「老」。做实验时常用这两个峰的面积来算CI（羰基指数）和SI（亚砜基指数），数字越大老化越严重。",
      "references": [
        {"title": "基于氢化还原与端基钝化的老化沥青化学修复机制", "url": "http://qks.cqu.edu.cn/cqdxzren/article/html/202312011"},
        {"title": "厂拌热再生混合料回收沥青老化特性", "url": "http://qks.cqu.edu.cn/cqdxzren/article/html/202308011"}
      ]
    },
    {
      "id": 3,
      "level": 1,
      "q": "下列哪一组是「SBS改性沥青」在FTIR图谱中相对基质沥青特有的特征峰？",
      "options": [
        "1700 cm-1和1030 cm-1",
        "966 cm-1和699 cm-1",
        "2923 cm-1和2853 cm-1",
        "1600 cm-1和1460 cm-1"
      ],
      "answer": 1,
      "explanation": "SBS（苯乙烯-丁二烯-苯乙烯嵌段共聚物）改性沥青中966 cm-1归属于聚丁二烯嵌段的反式C=C弯曲振动，699 cm-1归属于聚苯乙烯嵌段苯环的C-H面外弯曲振动。这两个峰是判断「SBS是否成功掺入」以及「SBS含量多少」的关键指纹峰。基质沥青本身没有966 cm-1和699 cm-1这两个明显峰。1700/1030 cm-1是老化峰，2923/2853是脂肪族C-H伸缩，1600/1460是芳环/亚甲基，所有沥青都有。",
      "plain": "想要在红外光谱里分辨「这到底是基质沥青还是SBS改性沥青」，就看两个特征峰：966 cm-1（丁二烯的C=C双键弯曲振动，SBS里的「弹性腿」）和699 cm-1（聚苯乙烯的苯环C-H弯曲，SBS里的「硬段腿」）。只要这两个峰都冒出来，八成就是SBS改性沥青。用这两个峰的面积还能算出SBS的真实掺量。",
      "references": [
        {"title": "SBS改性沥青FTIR官能团归属（MDPI）", "url": "https://www.mdpi.com/1996-1944/18/21/4821/xml"},
        {"title": "SBS改性沥青红外光谱B站教学", "url": "https://search.bilibili.com/all?keyword=SBS改性沥青FTIR"}
      ]
    },
    {
      "id": 4,
      "level": 2,
      "q": "沥青FTIR溴化钾（KBr）涂片法制样的核心步骤，下列描述正确的是？",
      "options": [
        "把固体沥青直接压在KBr片上扫描，无需溶解",
        "把沥青溶于CS2（二硫化碳），按沥青:CS2=1:19的质量比溶解后滴到KBr窗片上干燥",
        "把沥青与KBr粉末1:100研磨后压片",
        "沥青先与液体石蜡混合研磨后涂片"
      ],
      "answer": 1,
      "explanation": "沥青FTIR制样常用溴化钾（KBr）涂片法：先将沥青在烘箱中加热熔化，再用玻璃棒搅拌均匀，取1~2 g滴入盛有二硫化碳（CS2）溶液的棕色瓶中，按沥青:CS2≈1:19的质量比充分溶解；用胶头滴管吸取1~2滴溶液滴到KBr窗片中央，放入红外快速干燥箱干燥后即可上机测试。沥青不能直接压片（黏弹太软），也不能研磨（会吸水受潮干扰-OH峰），且石蜡本身有强红外吸收会干扰谱图。",
      "plain": "做沥青红外，主流方法是「涂片法」：先把沥青加CS2（二硫化碳）按1:19质量比稀释溶解，滴到KBr窗片上烤干成薄膜。注意沥青不能直接压片（它软到压不实），也不能用KBr研磨（容易吸水干扰羟基峰）。配好的溶液必须当天用完，否则CS2挥发比例变化影响峰强。",
      "references": [
        {"title": "基于纳米力学和官能团的沥青老化微观机理", "url": "https://html.rhhz.net/GLJTKJ/20170503.htm"},
        {"title": "沥青FTIR制样教学视频", "url": "https://search.bilibili.com/all?keyword=沥青FTIR制样"}
      ]
    },
    {
      "id": 5,
      "level": 2,
      "q": "下列哪个标准方法是沥青FTIR测试在国内应用最广的参考规范？",
      "options": [
        "GB/T 4509 沥青针入度测定法",
        "JTG E20 T0616 沥青与粗集料黏附性试验",
        "目前国内沥青FTIR测试尚无国家级强制标准，行业普遍参考T 0617/0734或ASTM E1252通用红外光谱通则",
        "GB/T 3536 克利夫兰开口杯闪点"
      ],
      "answer": 2,
      "explanation": "国内沥青FTIR目前没有专门的国家标准，行业普遍参考JTG E20 T0617沥青化学组分试验、T 0734沥青红外光谱试验，或ASTM E1252「红外光谱定量分析通则」、JHFT E001等行业/集团标准。GB/T 4509、T 0616、GB/T 3536都是常规沥青物理性能测试，跟红外光谱无关。",
      "plain": "沥青红外光谱在国内「没有专门的国标」，属于行业通行做法。公路工程多参考JTG E20-2011中的T 0617或T 0734条款；研究院/炼厂常引用ASTM E1252红外光谱定量通则。做题碰到「按XX标准做红外」要先看是不是T 0617/T 0734，否则就是ASTM E1252。",
      "references": [
        {"title": "JTG E20-2011公路工程沥青及沥青混合料试验规程", "url": "https://search.bilibili.com/all?keyword=JTG+E20+T0617"},
        {"title": "ASTM E1252红外光谱通则", "url": "https://search.bilibili.com/all?keyword=ASTM+E1252"}
      ]
    },
    {
      "id": 6,
      "level": 2,
      "q": "沥青FTIR测试时扫描次数、分辨率和扫描范围的典型参数是？",
      "options": [
        "扫描2次、分辨率1 cm-1、范围12500~4000 cm-1",
        "扫描16次或32次、分辨率4 cm-1或3.726 cm-1、范围4000~400 cm-1",
        "扫描1次、分辨率8 cm-1、范围650~10 cm-1",
        "扫描64次、分辨率0.5 cm-1、范围4000~100 cm-1"
      ],
      "answer": 1,
      "explanation": "沥青FTIR的典型参数：扫描次数16次（部分文献32次，提高信噪比）；分辨率4 cm-1（部分仪器3.726 cm-1）；扫描范围4000~400 cm-1（中红外全范围）。扫描次数过少信噪比差，过多浪费时间且累计漂移；分辨率过高反而引入噪声；650 cm-1以下进入远红外区，常规沥青特征峰基本都在4000~650 cm-1之间。",
      "plain": "沥青红外最常用的参数组合：「扫16次，分辨率4 cm-1，范围4000~400 cm-1」。这套参数是行业里的「标配」，省时间、噪声低、覆盖了所有沥青关键峰（1700、1600、1460、1375、1030、966、812、745、699等）。如果设备支持ATR（衰减全反射）配件，可以省去KBr涂片的麻烦。",
      "references": [
        {"title": "基于纳米力学和官能团的沥青老化微观机理", "url": "https://html.rhhz.net/GLJTKJ/20170503.htm"},
        {"title": "SBS Content Detection using FTIR", "url": "https://dx.doi.org/10.1155/2020/2513147"}
      ]
    },
    {
      "id": 7,
      "level": 3,
      "q": "ATR（衰减全反射）-FTIR法测试沥青相比传统KBr涂片法，最大的优势是？",
      "options": [
        "测试结果完全不需要基线校正",
        "对样品制备要求低，几乎无须前处理，且可避免CS2（二硫化碳）等有毒溶剂",
        "测试分辨率比涂片法提高10倍",
        "ATR法只能测固体沥青，涂片法可以测液体"
      ],
      "answer": 1,
      "explanation": "ATR-FTIR使用ZnSe（硒化锌）或金刚石晶体作为采样附件，沥青直接涂在晶体表面，红外光在晶体-样品界面发生多次全反射，仅在反射深度（约几微米）范围内被样品吸收。优势：（1）几乎无须前处理，无需CS2溶解；（2）避免有毒溶剂；（3）测试速度快、重现性好；（4）固体、半固体、液体均可测。缺点：（1）仍需要基线校正；（2）分辨率由光栅决定，不会显著提升；（3）ATR穿透深度与波长有关，需要做ATR校正。",
      "plain": "传统KBr涂片法要做沥青：熔化→配CS2→涂片→烤干→上机，步骤多、用到有毒溶剂CS2。ATR法就简单多了：把加热熔化的沥青滴到硒化锌（ZnSe）或金刚石晶体上，几分钟就能测。一句话：ATR省事、无毒、可重复，是沥青红外测试的大势所趋。",
      "references": [
        {"title": "SBS Content Detection using FTIR (ATR-ZnSe)", "url": "https://dx.doi.org/10.1155/2020/2513147"},
        {"title": "沥青ATR-FTIR教学视频", "url": "https://search.bilibili.com/all?keyword=沥青+ATR+FTIR"}
      ]
    },
    {
      "id": 8,
      "level": 3,
      "q": "沥青FTIR图谱中常见「CO2吸收峰干扰」问题，主要出现在哪个波数附近？",
      "options": [
        "1700 cm-1附近的羰基峰与大气CO2重叠",
        "2360 cm-1附近，与C=O老化峰不重叠",
        "3300 cm-1附近，与羟基峰重叠",
        "1030 cm-1附近，与亚砜基峰重叠"
      ],
      "answer": 1,
      "explanation": "大气CO2在2349 cm-1附近有反对称伸缩振动吸收峰，1388 cm-1附近有对称伸缩振动吸收峰（弱峰）。虽然CO2主峰在2360 cm-1附近，与羰基1700 cm-1不直接重叠，但CO2吸收会使基线倾斜，且在1388 cm-1与-CH3弯曲峰叠加造成干扰。常规做法是测试前先采背景（background）谱，自动扣除CO2；或者样品室持续吹氮气/干燥空气，降低CO2浓度。",
      "plain": "红外测试房间里人多了或者通风差，CO2就会「闯进」光谱——它的吸收峰在2349 cm-1（主峰）和1388 cm-1（弱峰）两个位置。其中1388 cm-1会跟-CH3弯曲（1375 cm-1）黏在一起，造成误判。解决方法有两个：（1）测样品前先测一次「背景」，仪器自动扣CO2；（2）样品仓持续吹氮气，把CO2吹跑。",
      "references": [
        {"title": "FTIR大气CO2干扰处理教程", "url": "https://search.bilibili.com/all?keyword=FTIR+CO2+干扰"},
        {"title": "基于FTIR的沥青老化特性及机理分析", "url": "https://xbzrb.gdut.edu.cn/article/doi/10.12052/gdutxb.250083?viewType=HTML"}
      ]
    },
    {
      "id": 9,
      "level": 3,
      "q": "关于沥青FTIR定量分析中「内标峰」的选择原则，下列说法正确的是？",
      "options": [
        "选1700 cm-1的羰基峰作为内标",
        "选2920 cm-1与2850 cm-1附近的-CH2-伸缩峰作为内标，因其峰强几乎不随老化而变",
        "选1030 cm-1的亚砜基峰作为内标",
        "选966 cm-1的丁二烯C=C峰作为内标"
      ],
      "answer": 1,
      "explanation": "FTIR定量需要选一个不随老化或改性显著变化的峰作为「内标」（参考峰），用其峰面积（或峰高）去归一化目标峰，消除样品厚度、仪器波动等干扰。2920 cm-1（-CH2-不对称伸缩）和2850 cm-1（-CH2-对称伸缩）这两个脂肪族C-H峰受老化影响极小，是沥青FTIR最常用的内标峰。羰基和亚砜基是老化目标峰，不能自己做内标；966 cm-1是SBS的特征峰，掺量变化时会变，也不适合做内标。",
      "plain": "FTIR定量靠「内标峰」消除样品厚度差异——相当于用同一把尺子去量不同样品。沥青里最稳的尺子是2920/2850 cm-1这两个-CH2-伸缩峰，老化前后几乎不变。计算羰基指数CI = A_1700 / A_(2920+2850)，亚砜指数SI = A_1030 / A_(2920+2850)。题目里如果问「内标峰选哪个」，基本就是答这两个峰。",
      "references": [
        {"title": "Characteristic Evolution of GO/SBS-Modified Asphalt", "url": "https://onlinelibrary.wiley.com/doi/abs/10.1155/2022/4060013"},
        {"title": "沥青FTIR羰基指数计算教学", "url": "https://search.bilibili.com/all?keyword=沥青羰基指数CI"}
      ]
    },
    {
      "id": 10,
      "level": 4,
      "q": "沥青在PAV（压力老化容器，100℃、2.07 MPa、20 h）老化后，下列FTIR变化最能反映「长期老化」机理？",
      "options": [
        "966 cm-1丁二烯C=C峰显著增强，表明SBS交联增多",
        "1700 cm-1羰基C=O与1030 cm-1亚砜基S=O两个峰同时显著增强，且CI、SI同步升高",
        "2920 cm-1与2850 cm-1的脂肪族C-H峰强度大幅下降，说明沥青中脂肪族已全部氧化",
        "1600 cm-1芳环C=C峰完全消失，说明芳香分已被完全分解"
      ],
      "answer": 1,
      "explanation": "PAV（Pressure Aging Vessel）模拟沥青在使用5~10年内的长期氧化老化。其FTIR特征：羰基C=O（~1700 cm-1）和亚砜基S=O（~1030 cm-1）峰同步显著增强，羰基指数CI和亚砜基指数SI明显上升，反映了沥青分子中C-C、C=C键断裂后与O2结合生成酮、羧酸、亚砜等氧化产物。966 cm-1丁二烯C=C峰在SBS改性沥青PAV后会减弱（降解）而非增强；-CH2-峰仅轻微下降，不会大幅衰减；芳环1600 cm-1峰仅减弱而非完全消失。",
      "plain": "PAV老化的「招牌特征」就是两个峰同时变高：1700 cm-1的羰基C=O（酮/羧酸类氧化产物）和1030 cm-1的亚砜基S=O（硫被氧化）。这俩同时升高说明沥青「老透」了。做题时记住：PAV老化后CI和SI都会同步增大，SBS改性沥青的966 cm-1反而会降低（SBS降解了）。",
      "references": [
        {"title": "厂拌热再生混合料回收沥青老化特性", "url": "http://qks.cqu.edu.cn/cqdxzren/article/html/202308011"},
        {"title": "PAV老化机理教学", "url": "https://search.bilibili.com/all?keyword=沥青PAV老化机理"}
      ]
    },
    {
      "id": 11,
      "level": 4,
      "q": "用FTIR定量分析SBS改性沥青中SBS掺量，最常用的两个特征峰及算法是？",
      "options": [
        "用1700 cm-1和1030 cm-1峰面积比",
        "用966 cm-1（丁二烯C=C）或699 cm-1（聚苯乙烯C-H）峰面积与2920/2850 cm-1（-CH2-）内标峰面积之比做线性回归",
        "直接用1030 cm-1峰面积除以总峰面积",
        "用1375 cm-1甲基峰面积除以总峰面积"
      ],
      "answer": 1,
      "explanation": "SBS掺量的FTIR定量通常采用内标法：以2920+2850 cm-1的脂肪族-CH2-峰为内标（受SBS掺量变化影响较小），将966 cm-1（聚丁二烯段C=C）或699 cm-1（聚苯乙烯段C-H）的峰面积与内标面积做比值，得到丁二烯指数IB或苯乙烯指数IS。配制一系列已知SBS掺量（0%、1%、3%、5%）的标准样品，建立IB/IS与SBS含量的线性回归方程，再代入未知样品即可反算SBS掺量。1700/1030是老化峰，1375是甲基峰，都不与SBS掺量线性相关。",
      "plain": "想知道改性沥青里SBS加了多少？操作步骤：（1）配一组已知掺量（比如0%、1%、3%、5%）的SBS改性沥青；（2）每个都测FTIR；（3）算出966/2920面积比或699/2920面积比；（4）画「掺量 vs 比值」的标准曲线；（5）未知样品代入曲线反查掺量。原理就是966和699两个峰随SBS掺量线性增加，2920峰基本不变。",
      "references": [
        {"title": "SBS Content Detection using DNN + FTIR", "url": "https://dx.doi.org/10.1155/2020/2513147"},
        {"title": "SBS掺量FTIR定量视频", "url": "https://search.bilibili.com/all?keyword=SBS掺量FTIR"}
      ]
    },
    {
      "id": 12,
      "level": 4,
      "q": "SBS改性沥青经过RTFOT+PAV长期老化后，FTIR中966 cm-1峰减弱但仍有残余强度，下列解释最合理？",
      "options": [
        "SBS分子在氧化过程中被裂解为短链（聚丁二烯段降解），但部分SBS仍以小段或交联结构残留",
        "SBS中的丁二烯在老化中被全部转化为聚苯乙烯",
        "966 cm-1峰对应的是沥青中的天然芳烃，跟SBS无关",
        "966 cm-1峰是仪器漂移造成的假象"
      ],
      "answer": 0,
      "explanation": "SBS在长期老化（PAV）条件下发生氧化降解，主要发生在聚丁二烯嵌段的C=C双键（β位氢易氧化）。FTIR表现为966 cm-1（丁二烯C=C-H弯曲）峰强度减弱，但不完全消失，说明：（1）部分SBS降解为短链/含氧产物；（2）部分SBS仍以网络结构残留；（3）聚苯乙烯段699 cm-1峰下降程度相对较小。研究表明SBSMA在PAV后会形成「Broken SBS I-IV」等断片结构。这就是SBS改性沥青老化后弹性下降、黏度变化、最终性能衰减的根本原因。",
      "plain": "SBS老化后为啥会变硬、变脆？本质就是SBS里的「弹性腿」聚丁二烯的C=C双键被氧气打断（FTIR中966 cm-1峰降低就是证据），断裂成小段SBS碎片，弹性网络被破坏。聚苯乙烯段（699 cm-1）相对稳定，所以改性沥青老化后硬度增加、延度下降、低温抗裂性变差。",
      "references": [
        {"title": "Molecular Insights into Kinetic Aging of SBSMA", "url": "https://www.mdpi.com/1996-1944/18/21/4821/xml"},
        {"title": "SBS改性沥青老化降解视频", "url": "https://search.bilibili.com/all?keyword=SBS改性沥青老化降解"}
      ]
    },
    {
      "id": 13,
      "level": 5,
      "q": "已知某基质沥青经RTFOT老化后测得FTIR数据：A_1700=82.4，A_1030=51.2，A_2920+2850=3850.0。计算其羰基指数CI和亚砜基指数SI，并判断老化程度（一般认为CI>0.10为显著老化）。",
      "options": [
        "CI=82.4/3850=0.0214，SI=51.2/3850=0.0133，未显著老化",
        "CI=1700/1030=33.2，SI=3850/82.4=46.7",
        "CI=82.4×51.2/3850=1.10，SI=82.4+51.2/3850=0.0347",
        "CI=82.4/1700=0.048，SI=51.2/1030=0.0496"
      ],
      "answer": 0,
      "explanation": "羰基指数CI = A_羰基(1700 cm-1) / A_内标(2920+2850 cm-1)；亚砜基指数SI = A_亚砜基(1030 cm-1) / A_内标(2920+2850 cm-1)。代入数据：CI = 82.4/3850.0 ≈ 0.0214，SI = 51.2/3850.0 ≈ 0.0133。CI=0.0214远低于0.10的「显著老化」阈值，说明该沥青RTFOT后老化程度轻微，属于正常水平。选项B、C、D的算法（1700/1030、乘积/总和、A_目标/A_波数）都是错误的。",
      "plain": "CI和SI的算法是「目标峰面积 ÷ 内标峰面积」。题目给的内标是2920+2850 cm-1的峰面积（已合并=3850），所以CI=82.4÷3850≈0.0214，SI=51.2÷3850≈0.0133。一般CI>0.10算显著老化，0.02左右只是轻微氧化。注意别把CI算成「羰基波数÷亚砜基波数」——波数（1700、1030）是位置不是面积，不能做除法。",
      "references": [
        {"title": "基于氢化还原与端基钝化的老化沥青化学修复机制", "url": "http://qks.cqu.edu.cn/cqdxzren/article/html/202312011"},
        {"title": "沥青羰基指数CI计算教程", "url": "https://search.bilibili.com/all?keyword=沥青羰基指数计算"}
      ]
    },
    {
      "id": 14,
      "level": 5,
      "q": "某SBS改性沥青经RTFOT+PAV老化后，FTIR数据：A_966=12.5（原样为45.0），A_699=8.0（原样为30.0），A_2920+2850=3800。计算丁二烯指数保留率IB% = (A_966老化/A_2920老化) ÷ (A_966原样/A_2920原样) × 100%。并判断SBS的降解程度。",
      "options": [
        "IB% = (12.5/3800) ÷ (45.0/3850) × 100% = (0.00329 ÷ 0.01169) × 100% ≈ 28.1%，约72%丁二烯段被氧化降解",
        "IB% = 12.5/45.0 × 100% = 27.8%",
        "IB% = 45.0/12.5 × 100% = 360%",
        "IB% = (12.5-45.0)/3800 × 100% = -0.86%"
      ],
      "answer": 0,
      "explanation": "丁二烯指数IB = A_966 / A_(2920+2850)。老化后IB老化 = 12.5/3800 ≈ 0.00329；老化前IB原样 = 45.0/3850 ≈ 0.01169。保留率IB% = 0.00329/0.01169 × 100% ≈ 28.1%，说明约72%的聚丁二烯段被氧化降解。选项B忽略了内标校正（不同老化阶段样品厚度差异未扣除）；选项C算反了；选项D算法错误。28%的保留率说明SBS已经严重降解，与改性沥青延度大幅下降的宏观表现吻合。",
      "plain": "这道题考「保留率」算法。先算老化后的IB = 12.5/3800，老化前的IB = 45.0/3850，再用老化后的IB除以老化前的IB乘100%——这是带内标校正的标准算法。结果约28%，意思是有72%的丁二烯C=C双键被氧化打掉了。判断SBS降解程度的经验阈值：保留率<30%表示严重降解，30~60%为中度，>60%为轻度。本题显然属于严重降解。",
      "references": [
        {"title": "Molecular Insights into Kinetic Aging of SBSMA", "url": "https://www.mdpi.com/1996-1944/18/21/4821/xml"},
        {"title": "丁二烯指数保留率计算视频", "url": "https://search.bilibili.com/all?keyword=丁二烯指数计算"}
      ]
    },
    {
      "id": 15,
      "level": 5,
      "q": "下列关于原油评价中FTIR的应用描述，哪项是错误的？",
      "options": [
        "可用FTIR快速识别原油或沥青中是否掺入废油（表现为1700 cm-1羰基峰异常增高）",
        "可通过特征峰归属（~745 cm-1芳烃支链、~1600 cm-1芳环、~2920/2850 cm-1脂肪族）半定量评价原油饱和分/芳香分/胶质/沥青质的比例",
        "FTIR无法区分不同产地的同一类原油（如中东原油与南海原油），只能用于识别官能团大类",
        "FTIR可以与原油硫氮氧分析仪配合，快速判断原油含硫类型（硫醚→亚砜→砜的氧化路径）"
      ],
      "answer": 2,
      "explanation": "选项A正确：废油因已氧化，FTIR中羰基/亚砜基显著增强，可作为掺假判据。选项B正确：FTIR通过各官能团特征峰可半定量评价原油四组分（SARA），与柱色谱分离结果有较好相关性。选项C错误：FTIR虽然主要识别官能团类型，但通过主成分分析（PCA）、聚类分析等化学计量学方法，可以建立不同产地原油的「指纹数据库」，实现快速产地溯源。中东原油与南海原油在2920/2850比例、芳烃指纹区等多个波段存在差异。选项D正确：FTIR可监测硫醚→亚砜（S=O，~1030 cm-1）→砜（SO2，~1150 cm-1）的氧化过程，与化学法硫含量结果互补。",
      "plain": "题目问「哪项错」，答案是C。FTIR不只能识别官能团大类——通过「化学计量学」方法（PCA主成分分析、聚类、PLS判别），可以把不同产地原油的整张光谱当「指纹」比对，做产地溯源和掺混比分析。所以选项C说「FTIR无法区分产地」是错的。实际工作中，FTIR + 化学计量学已经被广泛用于原油快评和调和配比监控。",
      "references": [
        {"title": "原油FTIR产地溯源方法综述", "url": "https://search.bilibili.com/all?keyword=原油FTIR产地溯源"},
        {"title": "沥青四组分FTIR半定量分析", "url": "https://search.bilibili.com/all?keyword=沥青四组分FTIR"}
      ]
    }
  ]
}

File: quiz/data/quizzes/2026-09-09.json
{
  "date": "2026-09-09",
  "title": "沥青每日答题 2026-09-09",
  "topic": "沥青黏度试验规范细节——动力黏度T0620·运动黏度T0619·恩格拉黏度T0622的仪器参数、操作条件与数据处理（依据 JTG 3410-2025）",
  "plainSummary": "今天这15道题聚焦JTG 3410-2025里三种最常用的黏度试验：真空毛细管法测动力黏度（T0620）、毛细管法测运动黏度（T0619）、恩格拉黏度计法测乳化沥青条件黏度（T0622）。从方法名称、标准温度、真空度，到恒温时间、流经时间、水值标定和计算公式，全部按规范原文出题。建议先通读T0619/T0620/T0622的适用范围与步骤，再做题核对细节。",
  "questions": [
    {
      "id": 1,
      "level": 1,
      "q": "JTG 3410-2025中，T0619、T0620、T0622分别测定沥青的哪种黏度？",
      "options": [
        "旋转黏度、动力黏度、赛波特黏度",
        "运动黏度、动力黏度、恩格拉黏度",
        "动力黏度、运动黏度、布氏黏度",
        "运动黏度、旋转黏度、条件黏度"
      ],
      "answer": 1,
      "explanation": "T0619为「沥青运动黏度试验（毛细管法）」，T0620为「沥青动力黏度试验（真空毛细管法）」，T0622为「乳化沥青标准黏度试验（恩格拉黏度计法）」。三者分别对应运动黏度、动力黏度、恩格拉黏度（条件黏度）。",
      "plain": "三个试验名字要记准：T0619是毛细管法测运动黏度，T0620是真空毛细管法测动力黏度，T0622是恩格拉黏度计测乳化沥青的条件黏度。就像三个不同口径的量杯，分别量的是「流动快慢」「黏稠阻力」和「相对稀稠」。",
      "references": [
        {
          "title": "T0619—2025 沥青运动黏度试验(毛细管法)",
          "url": "https://www.cztdhy.cn/list_37/3477.html"
        },
        {
          "title": "T0622—2025 乳化沥青标准黏度试验(恩格拉黏度计法)",
          "url": "https://cztdhy.cn/list_37/3448.html"
        }
      ]
    },
    {
      "id": 2,
      "level": 1,
      "q": "T0620动力黏度试验的标准试验温度和真空度分别是？",
      "options": [
        "60℃±0.1℃，40kPa±0.07kPa",
        "135℃±0.1℃，40kPa±0.07kPa",
        "60℃±0.5℃，80kPa±0.07kPa",
        "25℃±0.1℃，40kPa±0.5kPa"
      ],
      "answer": 0,
      "explanation": "规范T0620第4.1.2条规定：动力黏度试验温度为60℃±0.1℃，真空度为40kPa±0.07kPa。",
      "plain": "动力黏度试验就像用吸管吸蜂蜜，标准温度60℃±0.1℃，真空度40kPa±0.07kPa。温度或真空度偏一点，吸起来的「阻力」读数就会跑偏。",
      "references": [
        {
          "title": "JTG 3410-2025 T0620沥青动力黏度试验解读",
          "url": "https://mip.book118.com/html/2025/0912/7162060036010156.shtm"
        },
        {
          "title": "沥青黏度试验视频搜索",
          "url": "https://search.bilibili.com/all?keyword=沥青黏度试验"
        }
      ]
    },
    {
      "id": 3,
      "level": 1,
      "q": "T0622恩格拉黏度试验的标准温度通常采用？",
      "options": [
        "25℃或50℃",
        "60℃或135℃",
        "135℃或175℃",
        "20℃或25℃"
      ],
      "answer": 0,
      "explanation": "T0622第1.2条规定：本试验标准温度为25℃，或50℃。",
      "plain": "恩格拉黏度是乳化沥青的「条件黏度」，试验标准温度是25℃或50℃，就像冲奶粉要先定好水温，温度不同稀稠感完全不同。",
      "references": [
        {
          "title": "T0622—2025 乳化沥青标准黏度试验(恩格拉黏度计法)",
          "url": "https://cztdhy.cn/list_37/3448.html"
        },
        {
          "title": "沥青及沥青混合料检测知识科普",
          "url": "https://www.ahgsjc.com/contents/315/2107.html"
        }
      ]
    },
    {
      "id": 4,
      "level": 2,
      "q": "T0619运动黏度试验的测量范围是？",
      "options": [
        "0.0036～580000 Pa·s",
        "6～300000 mm²/s",
        "10 mPa·s～50 Pa·s",
        "20～100 s"
      ],
      "answer": 1,
      "explanation": "T0619第1.2条规定：本方法运动黏度测量范围为6～300000 mm²/s。",
      "plain": "运动黏度用毛细管法测，量程是6～300000 mm²/s。好比水管里看水跑多快，数值太小或太大都得换更细或更粗的管子。",
      "references": [
        {
          "title": "T0619—2025 沥青运动黏度试验(毛细管法)",
          "url": "https://www.cztdhy.cn/list_37/3477.html"
        },
        {
          "title": "沥青黏度试验视频搜索",
          "url": "https://search.bilibili.com/all?keyword=沥青黏度试验"
        }
      ]
    },
    {
      "id": 5,
      "level": 2,
      "q": "对于黏稠道路石油沥青、改性沥青，T0619运动黏度试验温度应为？",
      "options": [
        "60℃",
        "25℃",
        "135℃",
        "135～200℃"
      ],
      "answer": 3,
      "explanation": "T0619第1.3条规定：对于黏稠沥青，试验温度为135～200℃；注中明确道路石油沥青、改性沥青或稀释沥青、乳化沥青的残留物，试验温度为135℃。",
      "plain": "黏稠沥青常温下像浆糊，必须加热到135～200℃才能流动。普通道路石油沥青和改性沥青通常选135℃，高弹改性或橡胶沥青得更高。",
      "references": [
        {
          "title": "T0619—2025 沥青运动黏度试验(毛细管法)",
          "url": "https://www.cztdhy.cn/list_37/3477.html"
        },
        {
          "title": "沥青及沥青混合料检测知识科普",
          "url": "https://www.ahgsjc.com/contents/315/2107.html"
        }
      ]
    },
    {
      "id": 6,
      "level": 2,
      "q": "动力黏度试验中，若所有测量球的流经时间均小于60s，应如何处理？",
      "options": [
        "换大一型号的黏度计重新试验",
        "换小一型号的黏度计重新试验",
        "直接取平均值作为结果",
        "提高真空度重新试验"
      ],
      "answer": 1,
      "explanation": "T0620第4.3.6条规定：若所有球的流经时间均小于60s，应换小一型号的黏度计，重新试验；若所有球的流经时间大于1000s，应换大一型号的黏度计。",
      "plain": "流经时间太短说明管子太粗、沥青流得太快，要换小一号管子让流动慢下来；时间太长则换大一号。规范要求流经时间落在60～1000s之间。",
      "references": [
        {
          "title": "JTG 3410-2025 T0620沥青动力黏度试验解读",
          "url": "https://mip.book118.com/html/2025/0912/7162060036010156.shtm"
        },
        {
          "title": "沥青黏度试验视频搜索",
          "url": "https://search.bilibili.com/all?keyword=沥青黏度试验"
        }
      ]
    },
    {
      "id": 7,
      "level": 3,
      "q": "T0619运动黏度试验中，恒温水槽控温精度及试样恒温时间要求为？",
      "options": [
        "±0.1℃，不少于30min",
        "±0.5℃，不少于30min",
        "±0.1℃，不少于60min",
        "±0.5℃，不少于10min"
      ],
      "answer": 0,
      "explanation": "T0619第2.2条规定恒温水槽控温精度±0.1℃；第4.3.1条规定试样在恒温浴中保温30min后测定。",
      "plain": "黏度对温度非常敏感，所以水槽要控到±0.1℃，样品放进去后至少要「泡」30分钟，让整根黏度计和沥青温度均匀。",
      "references": [
        {
          "title": "T0619—2025 沥青运动黏度试验(毛细管法)",
          "url": "https://www.cztdhy.cn/list_37/3477.html"
        },
        {
          "title": "沥青黏度试验视频搜索",
          "url": "https://search.bilibili.com/all?keyword=沥青黏度试验"
        }
      ]
    },
    {
      "id": 8,
      "level": 3,
      "q": "T0620动力黏度试验中，关于黏度计恒温及转移时间的正确组合是？",
      "options": [
        "烘箱中保温10min±5min；取出后至放入恒温水槽不超过5min；恒温不少于60min",
        "烘箱中保温30min；取出后至放入水槽不超过2min；恒温不少于30min",
        "烘箱中保温10min±5min；取出后至放入水槽不超过2min；恒温不少于30min",
        "烘箱中保温30min；取出后至放入水槽不超过5min；恒温不少于60min"
      ],
      "answer": 0,
      "explanation": "T0620第4.3.2条：烘箱中保温10min±5min；第4.3.3条：取出后在室温冷却2min，自烘箱取出至放入恒温水槽时间不超过5min；第4.3.4条：恒温不少于60min。",
      "plain": "动力黏度试验对时间卡得很严：装样后先在烘箱里放10min±5min让大气泡跑出来，取出后2分钟内冷却，从拿出烘箱到放进恒温水槽不能超过5分钟，然后在水槽里恒温至少1小时。",
      "references": [
        {
          "title": "JTG 3410-2025 T0620沥青动力黏度试验解读",
          "url": "https://mip.book118.com/html/2025/0912/7162060036010156.shtm"
        },
        {
          "title": "沥青黏度试验视频搜索",
          "url": "https://search.bilibili.com/all?keyword=沥青黏度试验"
        }
      ]
    },
    {
      "id": 9,
      "level": 3,
      "q": "T0622恩格拉黏度计水值标定中，合格的水值要求是？",
      "options": [
        "25℃、50mL水流出时间为51s±1s",
        "20℃、200mL水流出时间为51s±1s",
        "25℃、100mL水流出时间为51s±1s",
        "20℃、50mL水流出时间为51s±1s"
      ],
      "answer": 0,
      "explanation": "T0622第3.9条规定：若测定流出时间不满足51s±1s，则该黏度计不满足黏度试验要求。水值定义为25℃、50mL水的流出时间。20℃、200mL水的K20需换算为25℃、50mL水值（tw=K20×0.224）。",
      "plain": "水值就是黏度计的「出厂体检」：在25℃下让50mL水流出来，时间要在51s±1s才算合格。先用20℃、200mL水测K20，再换算成25℃、50mL的水值。",
      "references": [
        {
          "title": "T0622—2025 乳化沥青标准黏度试验(恩格拉黏度计法)",
          "url": "https://cztdhy.cn/list_37/3448.html"
        },
        {
          "title": "沥青黏度试验视频搜索",
          "url": "https://search.bilibili.com/all?keyword=沥青黏度试验"
        }
      ]
    },
    {
      "id": 10,
      "level": 4,
      "q": "关于T0619运动黏度试验结果允许误差，下列说法正确的是？",
      "options": [
        "60℃运动黏度<3000 mm²/s时，重复性1.5%、再现性3.0%",
        "≥135℃运动黏度重复性7%、再现性10%",
        "60℃运动黏度>6000 mm²/s时，重复性2.0%、再现性9.0%",
        "所有温度下重复性均为4%、再现性均为6%"
      ],
      "answer": 0,
      "explanation": "T0619表T0619-6规定：≥135℃运动黏度重复性3.0%、再现性8.8%；60℃<3000重复性1.5%、再现性3.0%；3000～6000重复性2.0%、再现性9.0%；>6000重复性9.0%、再现性10.0%。",
      "plain": "不同温度、不同黏度区间的允许误差不一样。低温高黏时误差放宽到9%～10%，而60℃、<3000 mm²/s时最严，重复性只有1.5%。",
      "references": [
        {
          "title": "T0619—2025 沥青运动黏度试验(毛细管法)",
          "url": "https://www.cztdhy.cn/list_37/3477.html"
        },
        {
          "title": "沥青及沥青混合料检测知识科普",
          "url": "https://www.ahgsjc.com/contents/315/2107.html"
        }
      ]
    },
    {
      "id": 11,
      "level": 4,
      "q": "T0620动力黏度试验黏度计标定时，两次标定结果相对允许误差应满足？",
      "options": [
        "不大于2%（400R、800R型号不大于5%）",
        "不大于1.5%",
        "不大于7%",
        "不大于10%"
      ],
      "answer": 0,
      "explanation": "T0620第3.5条规定：重新清洗干燥后采用同一规格或另一规格标准样品再标定1次，当相对允许误差不大于2%（400R、800R为不大于5%）时，取两次测定值算术平均值作为黏度常数。",
      "plain": "黏度计每年都要「体检」标定一次。普通型号两次标定误差不能超过2%，大口径的400R、800R可以放宽到5%，因为本身黏度大、波动也会大一些。",
      "references": [
        {
          "title": "JTG 3410-2025 T0620沥青动力黏度试验解读",
          "url": "https://mip.book118.com/html/2025/0912/7162060036010156.shtm"
        },
        {
          "title": "沥青黏度试验视频搜索",
          "url": "https://search.bilibili.com/all?keyword=沥青黏度试验"
        }
      ]
    },
    {
      "id": 12,
      "level": 4,
      "q": "下列哪组计算公式与JTG 3410-2025黏度试验对应正确？",
      "options": [
        "运动黏度ν=C×t；动力黏度η=K×t；恩格拉黏度Et=tt/tw",
        "运动黏度ν=K×t；动力黏度η=C×t；恩格拉黏度Et=tw/tt",
        "运动黏度ν=t/C；动力黏度η=t/K；恩格拉黏度Et=tt×tw",
        "运动黏度ν=C/t；动力黏度η=K/t；恩格拉黏度Et=tt/tw"
      ],
      "answer": 0,
      "explanation": "T0619式T0619-5：ν=C×t；T0620式T0620-2：η=K×t；T0622式T0622-1：Et=tt/tw。",
      "plain": "三个公式都是「黏度常数×流经时间」或「样品流出时间÷水值」。记住：运动黏度用C，动力黏度用K，恩格拉黏度是时间比。",
      "references": [
        {
          "title": "T0619—2025 沥青运动黏度试验(毛细管法)",
          "url": "https://www.cztdhy.cn/list_37/3477.html"
        },
        {
          "title": "JTG 3410-2025 T0620沥青动力黏度试验解读",
          "url": "https://mip.book118.com/html/2025/0912/7162060036010156.shtm"
        },
        {
          "title": "T0622—2025 乳化沥青标准黏度试验(恩格拉黏度计法)",
          "url": "https://cztdhy.cn/list_37/3448.html"
        }
      ]
    },
    {
      "id": 13,
      "level": 5,
      "q": "某样品用T0619测定运动黏度，选用坎芬式350型黏度计（名义黏度常数C=0.50 mm²/s²），测得流经时间t=180.0s，则该样品运动黏度为？",
      "options": [
        "90.0 mm²/s",
        "90 mm²/s",
        "90.00 mm²/s",
        "0.50 mm²/s"
      ],
      "answer": 1,
      "explanation": "按T0619式T0619-5：ν=C×t=0.50×180.0=90.0 mm²/s；第5.2条规定取两个试样测定值的算术平均值作为样品运动黏度的试验结果，精确至1mm²/s，故报告为90 mm²/s。",
      "plain": "计算很简单：ν=C×t=0.5×180=90。但报告结果要按规范精确到1mm²/s，所以写成「90 mm²/s」而不是「90.0」。这就像一个坑：计算结果是90.0，报告要取90。",
      "references": [
        {
          "title": "T0619—2025 沥青运动黏度试验(毛细管法)",
          "url": "https://www.cztdhy.cn/list_37/3477.html"
        },
        {
          "title": "沥青黏度试验视频搜索",
          "url": "https://search.bilibili.com/all?keyword=沥青黏度试验"
        }
      ]
    },
    {
      "id": 14,
      "level": 5,
      "q": "某乳化沥青样品用T0622测定恩格拉黏度，25℃、50mL水值tw=51.0s，样品流出时间tt=204.0s，则该样品恩格拉黏度为？",
      "options": [
        "4.0 °E",
        "4.00 °E",
        "4 °E",
        "0.25 °E"
      ],
      "answer": 0,
      "explanation": "按T0622式T0622-1：Et=tt/tw=204.0/51.0=4.0；第5.1条规定精确至0.1，第5.2条规定取两份试样平均值作为试验结果，精确至0.1°E。故报告为4.0°E。",
      "plain": "Et=样品流出时间÷水值=204÷51=4.0。注意恩格拉黏度精确到0.1°E，所以答案是4.0而不是4或4.00。",
      "references": [
        {
          "title": "T0622—2025 乳化沥青标准黏度试验(恩格拉黏度计法)",
          "url": "https://cztdhy.cn/list_37/3448.html"
        },
        {
          "title": "沥青黏度试验视频搜索",
          "url": "https://search.bilibili.com/all?keyword=沥青黏度试验"
        }
      ]
    },
    {
      "id": 15,
      "level": 5,
      "q": "某高弹改性沥青样品，在135℃时仍过于黏稠无法获得有效流经时间，按T0619规范应如何处理？",
      "options": [
        "改用T0620真空毛细管法在60℃测定",
        "将T0619试验温度提高至175℃",
        "改用T0622恩格拉黏度计法在50℃测定",
        "将样品稀释后再按60℃测定运动黏度"
      ],
      "answer": 1,
      "explanation": "T0619第1.3条注规定：黏度较高的高弹改性沥青、橡胶沥青试验温度为175℃；现场加工胶粉橡胶沥青试验温度为180～190℃。因此应提高试验温度至175℃。",
      "plain": "高弹改性沥青在135℃还是太黏，毛细管里流不动。规范允许把温度升到175℃（胶粉橡胶沥青甚至180～190℃），相当于把蜂蜜加热到更烫再测流速。不能换T0620（那是动力黏度，不是运动黏度），也不能直接稀释。",
      "references": [
        {
          "title": "T0619—2025 沥青运动黏度试验(毛细管法)",
          "url": "https://www.cztdhy.cn/list_37/3477.html"
        },
        {
          "title": "沥青三大指标试验视频搜索",
          "url": "https://search.bilibili.com/all?keyword=沥青针入度软化点延度试验"
        }
      ]
    }
  ]
}
