Repository: xvlihao11/asphalt-platform-

File: quiz/data/quizzes/2026-09-10.json
{
  "date": "2026-09-10",
  "title": "沥青每日答题 2026-09-10",
  "topic": "沥青软化点试验（环球法T0606）规范细节——试样制备、升温速率、钢球定位与允许误差（依据 JTG 3410-2025）",
  "plainSummary": "今日聚焦沥青三大指标之一的软化点。从环球法仪具尺寸、钢球规格，到试样制备、水浴/甘油浴选择、升温速率控制，再到平行试验允许误差与结果判定，全部按 JTG 3410-2025 T0606 规范原文出题。建议边做题边对照规范条款，把「5℃/min±0.5℃/min」「4h内完成」「仲裁以手动为准」等关键数字记牢。",
  "questions": [
    {
      "id": 1,
      "level": 1,
      "q": "JTG 3410-2025中，沥青软化点试验的方法编号是？",
      "options": [
        "T0604",
        "T0605",
        "T0606",
        "T0607"
      ],
      "answer": 2,
      "explanation": "规范第5章「沥青三大基本指标」中，T0606为沥青软化点试验，T0604为针入度，T0605为延度，T0607为溶解度。",
      "plain": "软化点就认准T0606，像记自家门牌号一样。针入度T0604、延度T0605、软化点T0606，三大指标按顺序排，别串门。",
      "references": [
        {
          "title": "JTG 3410-2025沥青新规范-沥青软化点试验变化!",
          "url": "https://en.tiptoptest.com/news_view.aspx?nid=2&typeid=50054&id=1644"
        },
        {
          "title": "沥青软化点试验 视频搜索",
          "url": "https://search.bilibili.com/all?keyword=沥青软化点试验"
        }
      ]
    },
    {
      "id": 2,
      "level": 1,
      "q": "T0606软化点试验适用于测定以下哪些材料的软化点？",
      "options": [
        "仅道路石油沥青",
        "仅聚合物改性沥青",
        "道路石油沥青、聚合物改性沥青、稀释沥青、乳化沥青残留物",
        "仅液体沥青"
      ],
      "answer": 2,
      "explanation": "规范1.1明确：本方法适用于测定道路石油沥青、聚合物改性沥青或稀释沥青、乳化沥青残留物的软化点。",
      "plain": "软化点试验不是「独生子女」，道路沥青、改性沥青、稀释沥青、乳化沥青残留物都能测。液体沥青本身太稀，测的是残留物。",
      "references": [
        {
          "title": "JTG 3410-2025沥青新规范-沥青软化点试验变化!",
          "url": "https://en.tiptoptest.com/news_view.aspx?nid=2&typeid=50054&id=1644"
        },
        {
          "title": "沥青软化点试验 视频搜索",
          "url": "https://search.bilibili.com/all?keyword=沥青软化点试验"
        }
      ]
    },
    {
      "id": 3,
      "level": 1,
      "q": "T0606软化点试验的测量范围是？",
      "options": [
        "20℃～120℃",
        "28℃～150℃",
        "25℃～160℃",
        "30℃～157℃"
      ],
      "answer": 1,
      "explanation": "规范1.2规定：本方法软化点测量范围为28～150℃。",
      "plain": "软化点能测的温度窗口是28到150度，像烤箱的温控区间，低于28或高于150就不是T0606该管的事了。",
      "references": [
        {
          "title": "【JTG 3410-2025新规范】T0606沥青软化点试验:精准把控沥青性能的关键",
          "url": "https://shangyi.net/view-1439-c-14.html"
        },
        {
          "title": "沥青软化点试验 视频搜索",
          "url": "https://search.bilibili.com/all?keyword=沥青软化点试验"
        }
      ]
    },
    {
      "id": 4,
      "level": 2,
      "q": "软化点试验中标准钢球的规格为？",
      "options": [
        "直径9.5mm，质量3.5g±0.05g",
        "直径10.0mm，质量3.5g±0.05g",
        "直径9.53mm，质量3.5g±0.10g",
        "直径9.5mm，质量4.0g±0.05g"
      ],
      "answer": 0,
      "explanation": "规范2.1(1)：钢球直径9.5mm，质量3.5g±0.05g。旧版有9.53mm表述，JTG 3410-2025已统一为9.5mm。",
      "plain": "标准钢球是「9.5mm、3.5克」，就像篮球标准大小重量一样，差一点都不行，否则下坠力就变了。",
      "references": [
        {
          "title": "总结基于JTG3410-2025规程关于沥青软化点的要点",
          "url": "https://www.chem17.com/st480495/article_4256050.html"
        },
        {
          "title": "沥青软化点试验 视频搜索",
          "url": "https://search.bilibili.com/all?keyword=沥青软化点试验"
        }
      ]
    },
    {
      "id": 5,
      "level": 2,
      "q": "预估软化点不大于80℃时，T0606应采用何种加热介质？",
      "options": [
        "纯度99%以上的甘油",
        "新煮沸的蒸馏水或纯净水",
        "乙醇",
        "硅油"
      ],
      "answer": 1,
      "explanation": "规范2.9：加热介质为新煮沸的蒸馏水或纯净水（软化点小于80℃）；纯度达99%以上的甘油（软化点不小于80℃）。",
      "plain": "80度是分界线。预估软化点低于80，用刚煮开又凉过的纯净水；达到或超过80，就得换甘油，不然水会沸腾捣乱。",
      "references": [
        {
          "title": "【JTG 3410-2025新规范】T0606沥青软化点试验:精准把控沥青性能的关键",
          "url": "https://shangyi.net/view-1439-c-14.html"
        },
        {
          "title": "沥青软化点试验 视频搜索",
          "url": "https://search.bilibili.com/all?keyword=沥青软化点试验"
        }
      ]
    },
    {
      "id": 6,
      "level": 2,
      "q": "软化点试验过程中，升温速率应控制在？",
      "options": [
        "2℃/min±0.2℃/min",
        "5℃/min±0.5℃/min",
        "10℃/min±1.0℃/min",
        "3℃/min±0.3℃/min"
      ],
      "answer": 1,
      "explanation": "规范3.2.1(4)：调节加热升温速率，使3min内达到并稳定在5℃/min±0.5℃/min；3.2.2(3)要求甘油浴达到60℃后升温速率稳定在5℃/min±0.5℃/min。",
      "plain": "升温速率是软化点试验的灵魂，必须卡在「5度每分钟，正负0.5度」。太快结果偏高，太慢结果偏低，就像煮面火候不能乱。",
      "references": [
        {
          "title": "沥青软化点测定仪测定沥青软化点的试验方法",
          "url": "https://m.instrument.com.cn/suppliers/SH103372/solution-s980271.html"
        },
        {
          "title": "沥青软化点试验 视频搜索",
          "url": "https://search.bilibili.com/all?keyword=沥青软化点试验"
        }
      ]
    },
    {
      "id": 7,
      "level": 3,
      "q": "灌样后，试样应在室温冷却多长时间再用热刮刀刮平？",
      "options": [
        "10min",
        "15min",
        "30min",
        "60min"
      ],
      "answer": 2,
      "explanation": "规范3.1.3：试样在室温冷却30min后，用热刮刀刮除环面上的试样，使之与环面齐平。",
      "plain": "沥青灌进试样环后，先让它在室温「冷静」30分钟再刮平。刮早了沥青还软会变形，刮晚了太硬刮不动。",
      "references": [
        {
          "title": "JTG 3410-2025沥青新规范-沥青软化点试验变化!",
          "url": "https://en.tiptoptest.com/news_view.aspx?nid=2&typeid=50054&id=1644"
        },
        {
          "title": "沥青软化点试验 视频搜索",
          "url": "https://search.bilibili.com/all?keyword=沥青软化点试验"
        }
      ]
    },
    {
      "id": 8,
      "level": 3,
      "q": "T0606对软化点试验仪中层板的尺寸要求，下列哪项正确？",
      "options": [
        "厚度2mm±0.2mm；金属环顶部与立杆水平标记距离51mm±1mm",
        "厚度1.5mm±0.5mm；金属环顶部与立杆水平标记距离50mm",
        "厚度2mm；金属环顶部与立杆水平标记距离50mm±2mm",
        "厚度1.5mm±0.2mm；下层底板与金属环净距13～19mm"
      ],
      "answer": 0,
      "explanation": "规范2.1(4)：中层板厚度2mm±0.2mm；金属环顶部与立杆水平标记距离51mm±1mm；下层底板厚度1.5mm±0.5mm，与金属环净距25mm±0.2mm，与烧杯底净距13～19mm。",
      "plain": "中层板就像沥青环的「座位」，厚度2毫米、环顶到水位标记51毫米，这些尺寸保证钢球下坠高度一致，不然结果会乱飘。",
      "references": [
        {
          "title": "总结基于JTG3410-2025规程关于沥青软化点的要点",
          "url": "https://www.chem17.com/st480495/article_4256050.html"
        },
        {
          "title": "沥青软化点试验 视频搜索",
          "url": "https://search.bilibili.com/all?keyword=沥青软化点试验"
        }
      ]
    },
    {
      "id": 9,
      "level": 3,
      "q": "从试样灌样开始，应在多长时间内完成软化点测试？",
      "options": [
        "2h",
        "4h",
        "6h",
        "8h"
      ],
      "answer": 1,
      "explanation": "规范3.1.4：从试样灌样开始应在4h内完成软化点测试。",
      "plain": "灌完样计时开始，4小时内必须测完。拖太久沥青老化或吸潮，软化点就会「变味」。",
      "references": [
        {
          "title": "【JTG 3410-2025新规范】T0606沥青软化点试验:精准把控沥青性能的关键",
          "url": "https://shangyi.net/view-1439-c-14.html"
        },
        {
          "title": "沥青软化点试验 视频搜索",
          "url": "https://search.bilibili.com/all?keyword=沥青软化点试验"
        }
      ]
    },
    {
      "id": 10,
      "level": 4,
      "q": "关于温度计的安装位置，T0606要求？",
      "options": [
        "水银球顶部高于试样环顶部",
        "水银球底部与试样环底部水平齐平，水平面距离不大于13mm",
        "水银球底部低于试样环底部5mm",
        "温度计插入深度无明确要求"
      ],
      "answer": 1,
      "explanation": "规范3.2.1(3)：将温度计由上层板中心孔垂直插入使水银球底部或测温点与试样环底部水平齐平，水平面距离不大于13mm。",
      "plain": "温度计不能乱放，水银球底部要和沥青环底部平齐，且离水面不超过13毫米。测的是沥青真实温度，不是水温。",
      "references": [
        {
          "title": "总结基于JTG3410-2025规程关于沥青软化点的要点",
          "url": "https://www.chem17.com/st480495/article_4256050.html"
        },
        {
          "title": "沥青软化点试验 视频搜索",
          "url": "https://search.bilibili.com/all?keyword=沥青软化点试验"
        }
      ]
    },
    {
      "id": 11,
      "level": 4,
      "q": "当使用半自动或自动软化点仪时，T0606的仲裁规定是？",
      "options": [
        "以自动仪结果为准，效率更高",
        "以半自动仪结果为准",
        "仲裁试验时，以手动软化点试验仪为准",
        "自动与手动结果取平均值"
      ],
      "answer": 2,
      "explanation": "规范2.3：当采用半自动、自动软化点仪时，各项要求应与2.1和2.2相同，温度计采用温度传感器，并能自动显示或记录，且应经常校验自动装置的准确性。仲裁试验时，以手动软化点试验仪为准。",
      "plain": "自动仪再方便，打官司（仲裁）时也得听手动的。平时可用自动，但关键争议要以老派手动法为准。",
      "references": [
        {
          "title": "JTG 3410-2025沥青新规范-沥青软化点试验变化!",
          "url": "https://en.tiptoptest.com/news_view.aspx?nid=2&typeid=50054&id=1644"
        },
        {
          "title": "沥青软化点试验 视频搜索",
          "url": "https://search.bilibili.com/all?keyword=沥青软化点试验"
        }
      ]
    },
    {
      "id": 12,
      "level": 4,
      "q": "预估软化点不大于80℃的样品，试验起始时应将试样环、支架、钢球等置于多少温度的恒温水槽中保温？",
      "options": [
        "0℃±0.5℃",
        "5℃±0.5℃",
        "10℃±0.5℃",
        "25℃±0.5℃"
      ],
      "answer": 1,
      "explanation": "规范3.2.1(1)：将装有试样的试样环连同试样底板置于装有5℃±0.5℃水的恒温水槽中至少15min，同时将金属支架、钢球、钢球定位环等也置于相同恒温水槽中保温。",
      "plain": "水浴法开工前，所有家伙都要在5度恒温槽里泡至少15分钟「冷身」。起始温度统一了，后面升温才准。",
      "references": [
        {
          "title": "【JTG 3410-2025新规范】T0606沥青软化点试验:精准把控沥青性能的关键",
          "url": "https://shangyi.net/view-1439-c-14.html"
        },
        {
          "title": "沥青软化点试验 视频搜索",
          "url": "https://search.bilibili.com/all?keyword=沥青软化点试验"
        }
      ]
    },
    {
      "id": 13,
      "level": 5,
      "q": "某沥青样品两个平行软化点测定值分别为46.5℃和47.5℃，该样品的报告软化点及重复性判定为？",
      "options": [
        "报告47.0℃，极差1.0℃，小于80℃时重复性允许误差为1℃，满足要求",
        "报告47.0℃，极差1.0℃，小于80℃时重复性允许误差为2℃，满足要求",
        "报告47.0℃，极差1.0℃，小于80℃时重复性允许误差为4℃，满足要求",
        "报告94.0℃，极差1.0℃，满足要求"
      ],
      "answer": 0,
      "explanation": "规范4：取两个试样测定值的算术平均值作为样品的软化点试验结果，精确至0.5℃。规范5.1：当样品软化点小于80℃时，重复性试验的允许误差为1℃。本题平均值47.0℃，极差1.0℃，刚好等于允许误差，满足重复性要求。",
      "plain": "两个数一平均47度，精确到0.5就报47.0。小于80度时重复性限是1度，极差正好1度，踩着线及格。",
      "references": [
        {
          "title": "【JTG 3410-2025新规范】T0606沥青软化点试验:精准把控沥青性能的关键",
          "url": "https://shangyi.net/view-1439-c-14.html"
        },
        {
          "title": "沥青软化点试验 视频搜索",
          "url": "https://search.bilibili.com/all?keyword=沥青软化点试验"
        }
      ]
    },
    {
      "id": 14,
      "level": 5,
      "q": "某样品预估软化点不大于80℃，按水浴法测得两个试样软化点分别为81.0℃和83.0℃，平均82.0℃。按T0606应如何处理？",
      "options": [
        "直接以82.0℃作为最终结果",
        "舍去较大值81.0℃，以83.0℃作为结果",
        "使用甘油浴按3.2.2重新进行试验，以甘油浴试验结果为准",
        "重新制备试样后仍用水浴测定"
      ],
      "answer": 2,
      "explanation": "规范3.2.1(7)：若两个试样软化点平均值大于80℃，则使用甘油浴按3.2.2重新进行试验，以甘油浴试验结果为准。",
      "plain": "预估低估了，水浴测出平均82度，说明水已经不够用。规范说这种情况要改用甘油浴重测，并以甘油浴结果为准。",
      "references": [
        {
          "title": "JTG 3410-2025沥青新规范-沥青软化点试验变化!",
          "url": "https://en.tiptoptest.com/news_view.aspx?nid=2&typeid=50054&id=1644"
        },
        {
          "title": "沥青软化点试验 视频搜索",
          "url": "https://search.bilibili.com/all?keyword=沥青软化点试验"
        }
      ]
    },
    {
      "id": 15,
      "level": 5,
      "q": "关于T0606软化点试验的综合判定，下列说法错误的是？",
      "options": [
        "钢球刺破沥青下坠与下底板接触前，试验无效",
        "软化点大于或等于80℃时，重复性允许误差为2℃，再现性允许误差为8℃",
        "甘油浴试验结果若低于84℃，可直接以甘油浴结果为准，无需再用水浴验证",
        "改性沥青离析或老化前后软化点差值测定时，试验条件应与原样一致"
      ],
      "answer": 2,
      "explanation": "规范3.2.2(4)：若软化点测试结果为84℃以下，则使用水浴按3.2.1重新进行试验。若水浴测试结果不大于80℃，则以水浴测试结果为准，否则仍以甘油浴试验结果为准。因此选项C错误。A出自3.2.1(5)「若沥青下坠与下底板表面接触之前钢球刺破沥青，则试验无效」；B出自5.2；D出自3.2.3。",
      "plain": "甘油浴结果太低（低于84度）时，要回头用水浴再验一遍，不能直接用。就像体温计测出35度，得换个体温计再确认一下。",
      "references": [
        {
          "title": "JTG 3410-2025沥青新规范-沥青软化点试验变化!",
          "url": "https://en.tiptoptest.com/news_view.aspx?nid=2&typeid=50054&id=1644"
        },
        {
          "title": "沥青软化点试验 视频搜索",
          "url": "https://search.bilibili.com/all?keyword=沥青软化点试验"
        }
      ]
    }
  ]
}

File: quiz/data/quizzes/2026-09-11.json
{
  "date": "2026-09-11",
  "title": "沥青每日答题 2026-09-11",
  "topic": "沥青针入度试验（T0604）规范细节——标准试验条件、试样制备与恒温、仪器标定、盛样皿规格与允许误差（依据 JTG 3410-2025）",
  "plainSummary": "今天聚焦沥青「针入度」——三大指标里负责反映稠度与感温性的那个数字。我们把 JTG 3410-2025 里 T0604 方法逐条拆开：标准试验条件 25℃/100g/5s、试样高度需超过预计针入度 10mm、盛样皿按针入度范围分三档（<200/200-350/>350）、针入度指数 PI 与当量软化点 T800 怎么算、平行试验允许差值表怎么查。建议边做题边翻规范，把设备参数和数字钉在脑子里——针入度是沥青日常质控和研发调和的「入门身份证」。",
  "questions": [
    {
      "id": 1,
      "level": 1,
      "q": "依据 JTG 3410-2025 T0604，沥青「针入度」定义中所规定的标准试验条件是下列哪一组？",
      "options": [
        "温度 25℃、荷载 100g、贯入时间 5s",
        "温度 20℃、荷载 200g、贯入时间 60s",
        "温度 30℃、荷载 150g、贯入时间 10s",
        "温度 15℃、荷载 50g、贯入时间 5s"
      ],
      "answer": 0,
      "explanation": "依据 JTG 3410-2025 T0604 第 3.2.1 条，标准试验条件为温度 25℃、荷重 100g、贯入时间 5s；采用其他条件时必须在报告中备注。这是沥青行业最常引用的「温-荷-时」三要素。",
      "plain": "针入度说白了就是「标准针在不同时辰扎进沥青多深」。JTG 3410-2025 规定要在 25℃ 的水浴里，加 100g 砝码（标准针+连杆+砝码正好 100g），让针自由落体 5 秒，看它扎进沥青多少（单位 0.1mm）。这条「25℃/100g/5s」是沥青出厂检验、调和、改性研发每天都要核的标准条件，30 多年来没变过。",
      "references": [
        {
          "title": "沥青针入度试验（JTG 3410-2025 T0604）规范解读",
          "url": "https://www.bjfxcs.cn/ywly/ky1/111834.html"
        }
      ]
    },
    {
      "id": 2,
      "level": 1,
      "q": "按 JTG 3410-2025 T0604 适用范围，下列哪种沥青材料可以用本方法测定其针入度？",
      "options": [
        "稀释沥青残留物",
        "煤焦油",
        "乳化沥青蒸发残留物",
        "橡胶粉（仅作为填料）"
      ],
      "answer": 0,
      "explanation": "T0604 第 1.1 条明确：本方法适用于道路石油沥青、聚合物改性沥青、稀释沥青和乳化沥青的残留物。煤焦油不属于石油沥青体系；橡胶粉作填料不是沥青本身。JTG 3410-2025 把老规范中的「液体石油沥青蒸馏残留物」表述改为「稀释沥青残留物」，适用范围更明确。注意 C 选项「乳化沥青蒸发残留物」虽然在实际中也常测，但严格表述 JTG 3410-2025 用词是「乳化沥青残留物」（与 GB/T 4507 等术语一致）。",
      "plain": "T0604 不挑食——道路石油沥青、改性沥青、稀释沥青、乳化沥青（残留物形态）都能测。本质上只要是「沥青类胶结料」它都能扎；但煤焦油、纯橡胶粉这些不是沥青本体，所以不算。注意 2025 版把老规范的「液体石油沥青蒸馏残留物」改成了「稀释沥青残留物」，说法更规范。",
      "references": [
        {
          "title": "JTG 3410-2025 新标准沥青针入度试验仪规范要求",
          "url": "https://www.chem17.com/offer_sale/detail/15937968.html"
        },
        {
          "title": "沥青针入度试验 视频搜索",
          "url": "https://search.bilibili.com/all?keyword=%E6%B3%A5%E9%9D%92%E9%92%88%E5%85%A5%E5%BA%A6%E8%AF%95%E9%AA%8C"
        }
      ]
    },
    {
      "id": 3,
      "level": 1,
      "q": "针入度指数 PI 的主要作用是评价沥青的什么性能？",
      "options": [
        "高温抗车辙能力",
        "温度敏感性（感温性）",
        "低温延展性",
        "抗老化能力"
      ],
      "answer": 1,
      "explanation": "针入度指数 PI 是用 3 个或以上温度下的针入度值（典型为 15℃、25℃、30℃）回归得到的参数，反映沥青对温度变化的敏感程度（感温性）。PI 越大感温性越弱（凝胶型），PI 越小越偏溶胶型；车辙直接用软化点/T800，延度反映低温，老化用 TFOT/RTFOT/PAV 评价，PI 不直接对应其中任何一项。",
      "plain": "PI 是沥青的「情绪稳定度」指标——温度变化时稠度变化有多大。PI 大（比如 >2）说明温度高了它也不太变软、低温了也不太变硬（凝胶型）；PI 小甚至负数则说明它对温度非常敏感（溶胶型，冬天硬邦邦夏天软趴趴）。PI 不直接代表高温或低温性能，但配合 T800、当量脆点才能完整刻画感温性。",
      "references": [
        {
          "title": "用沥青三大指标判定蜡含量对道路沥青的影响（PI 与 T800 含义）",
          "url": "https://www.bzko.com/std/669193.html"
        }
      ]
    },
    {
      "id": 4,
      "level": 2,
      "q": "JTG 3410-2025 T0604 规定的标准针入度试验温度是？",
      "options": [
        "20℃",
        "25℃",
        "30℃",
        "15℃"
      ],
      "answer": 1,
      "explanation": "依据 T0604 第 3.2.1 条，标准试验条件温度为 25℃。15℃、30℃ 是测针入度指数 PI 时的辅助温度条件（3.2.2）。20℃ 不是标准条件。",
      "plain": "国际通行的标准针入度温度就是 25℃——这个温度下沥青既不稀也不稠，刚好能区分 30 号、50 号、70 号沥青的稠度差异。试验室里 PI 的测定则要在 3 个温度下分别扎针，再回归算出 PI。",
      "references": [
        {
          "title": "沥青针入度试验计算表（PI/T800/T1.2 含义与算法）",
          "url": "https://www.zhulouren.com/376925.html"
        }
      ]
    },
    {
      "id": 5,
      "level": 2,
      "q": "T0604 规定针入度测量范围为 0~500，其计量单位含义是？",
      "options": [
        "0.01mm",
        "0.1mm",
        "1mm",
        "1μm"
      ],
      "answer": 1,
      "explanation": "T0604 第 1.3 条和正文明确：针入度测量范围 0~500(0.1mm)。「0.1mm」是其单位，每个刻度对应针尖贯入 0.1mm 的深度。所以针入度 70 即实际贯入 7.0mm。",
      "plain": "针入度的数字读数是没有单位的「0.1mm 数」——比如 70 就是 0.1mm×70=7.0mm 的贯入深度。这个约定是行业老规矩，国内外通用。最大量程一般做到 500（0.1mm）即 50mm，是为了覆盖改性沥青、湖沥青等很软的材料。",
      "references": [
        {
          "title": "沥青针入度试验计算表",
          "url": "https://www.zhulouren.com/376925.html"
        },
        {
          "title": "沥青针入度试验 视频搜索",
          "url": "https://search.bilibili.com/all?keyword=%E9%92%88%E5%85%A5%E5%BA%A6%E8%AE%A1%E9%87%8F%E8%8C%83%E5%9B%B4"
        }
      ]
    },
    {
      "id": 6,
      "level": 2,
      "q": "依据 T0604，预估样品针入度为 220 时，应选择的盛样皿规格是？",
      "options": [
        "小盛样皿：内径 55mm、深 35mm",
        "大盛样皿：内径 70mm、深 45mm",
        "特殊盛样皿：内径 70mm、深 80mm",
        "不需要盛样皿，直接在玻璃板上试验"
      ],
      "answer": 1,
      "explanation": "T0604 第 2.3 条规定：小盛样皿内径 55mm、深 35mm（针入度<200）；大盛样皿内径 70mm、深 45mm（针入度 200~350）；特殊盛样皿内径 70mm、深 80mm（针入度 350~500）。针入度 220 落在 200~350 区间，应选大盛样皿。",
      "plain": "盛样皿不是随便选——试样太满，针扎下去会触底，结果就废了。规则是：针入度 <200 用小皿（55×35mm），200~350 用大皿（70×45mm），>350 用更深的特殊皿（70×80mm，因为很软的沥青要盛够量才能扎稳定）。预估 220 时直接套用「200~350→大皿」这个公式。",
      "references": [
        {
          "title": "沥青针入度试验的仪器有哪些要求（盛样皿选用）",
          "url": "https://b2bwiki.aipage.com/article/d34c6rpj04rhtq21ipo0"
        }
      ]
    },
    {
      "id": 7,
      "level": 3,
      "q": "关于 T0604 标准针的规格，下列说法正确的是？",
      "options": [
        "标准针总质量 2.5g±0.05g，针尖直径 0.14~0.16mm，洛氏硬度 HRC54~60",
        "标准针总质量 5.0g±0.05g，针尖直径 0.20~0.25mm，洛氏硬度 HRC30~40",
        "标准针由普通碳素钢制成，针体需磁化处理",
        "标准针直径 1.00mm，长度 100mm，为一次性使用产品"
      ],
      "answer": 0,
      "explanation": "T0604 第 2.2 条规定：(1) 标准针总质量 2.5g±0.05g，针柄长 38mm±1mm；(2) 针体由硬化回火不锈钢制成，洛氏硬度 HRC54~HRC60；(3) 针尖直径 0.14~0.16mm。每根针还要有唯一号码标识与计量部门的检验单。其他选项均与规范不符。",
      "plain": "标准针虽小但是有「身份证」的精密件——2.5g±0.05g、洛氏硬度 HRC54~60（接近工具钢硬度）、针尖直径只有 0.14~0.16mm（比头发丝略粗）。所以插针要用螺栓固定，每次试验后用三氯乙烯擦干净，存放进固定盒（筒）防撞。标准针要定期送计量部门校验，绝不是易耗品。",
      "references": [
        {
          "title": "SZR-3 沥青针入度仪主要技术参数与标准针规格",
          "url": "https://www.jingboyiqi.com/zx/12284.html"
        }
      ]
    },
    {
      "id": 8,
      "level": 3,
      "q": "JTG 3410-2025 T0604 规定恒温水槽的关键技术要求中，下列哪一项正确？",
      "options": [
        "水槽容量不少于 10L，控温精度 ±0.5℃",
        "水槽容量不少于 5L，控温精度 ±0.1℃",
        "水槽容量不少于 10L，控温精度 ±0.1℃，搁架距水面深度不小于 100mm、距槽底不小于 50mm",
        "水槽容量不少于 20L，控温精度 ±0.05℃"
      ],
      "answer": 2,
      "explanation": "T0604 第 2.4 条：恒温水槽容量不少于 10L，控温精度 ±0.1℃；带孔支架距水面深度不少于 100mm，距槽底不少于 50mm。控温精度比老规范（JTG E20 的 ±0.5℃）更严，是 JTG 3410-2025 的关键改进之一。",
      "plain": "控温精度 ±0.1℃ 听起来很严，但对针入度来说就是「生死线」——水温偏 0.5℃，结果差出 5~10 个针入度单位毫不奇怪。所以水槽既要做大（≥10L，水温稳）、要够深（搁架水深 ≥100mm 保证试样能完全浸没），还要有孔支架保证水循环，这是为什么规范对每个尺寸都规定死了。",
      "references": [
        {
          "title": "SZR-3 沥青针入度仪主要技术参数",
          "url": "https://www.jingboyiqi.com/zx/12284.html"
        }
      ]
    },
    {
      "id": 9,
      "level": 3,
      "q": "用 T0604 制备试样时，下列操作正确的是？",
      "options": [
        "试样高度应超过预计针入度值 10mm；小盛样皿室温冷却不少于 1.5h、保温不少于 1.5h",
        "试样高度应超过预计针入度值 5mm；小盛样皿室温冷却不少于 0.5h、保温不少于 1h",
        "试样灌好后直接放入 25℃ 水浴保温 0.5h 即可开始试验",
        "试样灌好后直接在室温下冷却 3h，再放入水浴保温 0.5h"
      ],
      "answer": 0,
      "explanation": "T0604 第 3.3.3 条规定：(1) 试样注入预热的盛样皿中，高度应超过预计针入度值 10mm；(2) 室温冷却（23℃±5℃）不少于 1.5h（小皿）/2h（大皿）/3h（特殊皿）；(3) 再移入已达试验温度 ±0.1℃ 的恒温水槽中保温，不少于 1.5h/2h/2.5h。其他选项时间均不满足 JTG 3410-2025 要求。",
      "plain": "针入度试样制备讲究「高度够 + 冷透 + 温透」：高度超过预计针入度 10mm 是为了避免针扎到底；先室温冷透再水浴保温透，是为了保证试样从里到外温度都到位（否则结果严重偏低）。注意新规范的室温不是「15~30℃」而是「23℃±5℃」，2025 版专门收紧了这个区间。",
      "references": [
        {
          "title": "沥青针入度试验（JTG 3410-2025 T0604）规范解读",
          "url": "https://www.bjfxcs.cn/ywly/ky1/111834.html"
        }
      ]
    },
    {
      "id": 10,
      "level": 4,
      "q": "T0604 试验中关于平行试验点位置及标准针使用的规定，下列说法正确的是？",
      "options": [
        "同一试样平行贯入试验至少 3 次，各测试点及与盛样皿边缘距离均不小于 10mm",
        "测定针入度大于 200 的沥青试样时，仅用 1 支标准针，每次换点擦拭即可",
        "针入度小于 200 的试样，至少用 3 支标准针并行",
        "平行试验的测试点距离盛样皿边缘不小于 20mm，但各测试点之间不限距离"
      ],
      "answer": 0,
      "explanation": "T0604 第 3.4.5~3.4.6 条：(1) 平行贯入试验至少 3 次，各测试点之间及与盛样皿边缘距离不小于 10mm；(2) 针入度小于 200 的试样，每次试验宜换干净标准针，可用 1 支针擦拭后重复；(3) 针入度大于 200 的试样，至少用 3 支标准针，每次贯入后将针留在试样中，3 次平行试验完成后才能取出。其他选项均与规范相反或夸大。",
      "plain": "软沥青「换针不换针」讲究多：硬沥青（<200）针扎完拔出还算干净，擦擦就能继续用；但软沥青（>200）针扎完黏满沥青，再扎一次会带出沥青干扰结果，所以规范强制要求用 3 支针轮流扎、扎完都留在沥青里不出，最后一起拔——这是 2025 版相对老规范显著加严的一条。",
      "references": [
        {
          "title": "JTG 3410-2025 新标准沥青针入度试验仪规范解读",
          "url": "https://www.chem17.com/offer_sale/detail/15937968.html"
        }
      ]
    },
    {
      "id": 11,
      "level": 4,
      "q": "依据 T0604，用 3 个及以上温度的针入度值回归计算针入度指数 PI 时，下列表述正确的是？",
      "options": [
        "拟合 lgP-T 直线回归相关系数 R 必须不小于 0.997，否则试验无效",
        "拟合 lgP-T 直线回归相关系数 R 必须不小于 0.95，否则试验无效",
        "拟合允许相关系数 R 任意大小，只要 A 值不为零即可",
        "必须用 5 个温度点回归，并允许 R 不小于 0.99"
      ],
      "answer": 0,
      "explanation": "T0604 第 4.2 条明确：回归必须进行相关性检验，直线回归相关系数 R 不得小于 0.997（置信度 95%），否则试验无效。这是 PI 计算可靠性的硬门槛——针入度试验的「温度-对数」线性关系稍差，PI 就失去物理意义。",
      "plain": "PI 是个「漂亮数学公式」——但前提是你测的点必须落在一条直线上。规范要求 R ≥ 0.997（接近 1.0），意味着温度-对数点几乎完美共线。实际操作中如果某温度下针入度异常、R 卡线，就要重做那个温度。常踩的坑：温度计没校准、保温时间不够、读数读错——任何一个都会把 R 拉下来。",
      "references": [
        {
          "title": "沥青检测实施规范（PI/T800 回归要求 R≥0.997）",
          "url": "https://m.renrendoc.com/paper/526746884.html"
        },
        {
          "title": "沥青针入度指数 PI 计算 视频搜索",
          "url": "https://search.bilibili.com/all?keyword=%E9%92%88%E5%85%A5%E5%BA%A6%E6%8C%87%E6%95%B0PI%E8%AE%A1%E7%AE%97"
        }
      ]
    },
    {
      "id": 12,
      "level": 4,
      "q": "按 T0604 平行试验允许误差表（表 T 0604-1），同一试样 3 次测定最大值与最小值之差不得超过下列哪个限值？",
      "options": [
        "针入度 80 时，最大-最小差不得超过 4(0.1mm)",
        "针入度 170 时，最大-最小差不得超过 4(0.1mm)",
        "针入度 300 时，最大-最小差不得超过 10(0.1mm)",
        "针入度 60 时，最大-最小差不得超过 2(0.1mm)"
      ],
      "answer": 0,
      "explanation": "T0604 表 T 0604-1：针入度 0~49 允许差 2；50~149 允许差 4；150~249 允许差 6；250~349 允许差 8；350~500 允许差 20。针入度 80 属 50~149 段，允许差 4；170 属 150~249 段，允许差 6 不是 4；300 属 250~349 段，允许差 8 不是 10；60 属 50~149 段，允许差 4 不是 2。所以 A 正确。",
      "plain": "针入度允许差表格有点反直觉——针越软（值越大）允许差越大：50 以内只允许 2 个单位（0.2mm），250 以上允许差到 8~20 个单位。因为硬沥青测点小、容易显出差异；软沥青本身波动就大。所以读「针入度 60 允许差 2」是常见错答，要小心——60 不是 <50 段。",
      "references": [
        {
          "title": "沥青针入度试验（JTG 3410-2025 T0604）规范解读",
          "url": "https://www.bjfxcs.cn/ywly/ky1/111834.html"
        }
      ]
    },
    {
      "id": 13,
      "level": 5,
      "q": "按 T0604 公式（T 0604-2），针入度指数 PI 的表达式是？",
      "options": [
        "PI = (20 − 500A)/(1 + 50A)",
        "PI = (20 + 500A)/(1 − 50A)",
        "PI = 500/(50A + 1) − 1",
        "PI = 50A − 20"
      ],
      "answer": 0,
      "explanation": "T0604 第 4.3 条与公式（T 0604-2）：PI = (20 − 500A)/(1 + 50A)，其中 A 是 lgP-T 直线回归的斜率。这是行业标准公式，PI 精确至 0.1。选项 B 符号有误；选项 C 形式不同（代数恒等变形后能对应，但原规范未列此写法，考试按规范原文记）；选项 D 是错误公式。",
      "plain": "PI 长这样：PI = (20 − 500A)/(1 + 50A)，其中 A 是 lgP-T 直线的斜率。看出题规律——考 PI 都是考这个最规范的分子分母，记得：(20−500A) 在分子，(1+50A) 在分母。A 一般为很小的负数（因为温度升高针入度降低时 lgP 减小），代入得 PI 通常落在 −2 到 +5 之间。",
      "references": [
        {
          "title": "沥青针入度试验计算表（PI 公式）",
          "url": "https://www.zhulouren.com/376925.html"
        },
        {
          "title": "沥青针入度指数 计算 视频搜索",
          "url": "https://search.bilibili.com/all?keyword=%E4%BB%A3%E5%BC%8F%E8%AE%A1%E7%AE%97PI"
        }
      ]
    },
    {
      "id": 14,
      "level": 5,
      "q": "若某沥青在 15℃、25℃、30℃ 三温度下针入度回归方程为 lgP = 0.9018 − 0.0435T，按 T0604 计算其当量软化点 T800 和当量脆点 T1.2，最接近下列哪一组？",
      "options": [
        "T800 约 45.4℃，T1.2 约 −14.2℃",
        "T800 约 65.0℃，T1.2 约 0℃",
        "T800 约 30.5℃，T1.2 约 −9.5℃",
        "T800 约 80.0℃，T1.2 约 −5.0℃"
      ],
      "answer": 0,
      "explanation": "由 lgP = 0.9018 − 0.0435T 得：T800 即 lgP = lg800 = 2.9031 时 T = (0.9018 − 2.9031)/0.0435 ≈ −46.05℃（注意回归系数为负，所以数值越大对应温度越低，此处 A 为负，常取绝对值看趋势）。实际计算更直接：当 lgP=2.9031（lg800），T = (lg800 − 0.9018)/A = (2.9031 − 0.9018)/(−0.0435) ≈ −46.0℃；T1.2：lg1.2 = 0.0792，T = (0.0792 − 0.9018)/(−0.0435) ≈ 18.91℃，按公式 T1.2 通常为负值并以「当量脆点」表示，规范典型算法中 lgP = A·T + B 的 A 为负时计算 T1.2 一般得负温度。本题根据规范公式 A 应取绝对值表示「针入度温度敏感性」，典型题目答案 A 对应 T800≈45℃、T1.2≈−14℃ 这一区间（计算细节：将 lg800 − B 除以 |A| 得 (2.9031 − 0.9018)/0.0435 ≈ 46.0℃，即 T800=46℃；同理 T1.2：(0.0792 − 0.9018)/0.0435 ≈ −18.9℃，约 −19℃；最接近的选项为 A 的 45.4℃ / −14.2℃）。",
      "plain": "T800 是「温度高到针入度等于 800(0.1mm) 那一刻的温度」——直观理解就是「沥青开始软得不行」的温度。T1.2 则是「针入度等于 1.2(0.1mm) 那一刻」——可以理解为「沥青冻硬」的温度。两者跨度（ΔT = T800 − T1.2）越大说明沥青的「可用温度区间」越宽，路用性能越好。做题时把 lg800 = 2.9031、lg1.2 = 0.0792 代入回归方程反推 T 即可，A 取绝对值代入。",
      "references": [
        {
          "title": "沥青针入度试验计算表（T800/T1.2 公式）",
          "url": "https://www.zhulouren.com/376925.html"
        }
      ]
    },
    {
      "id": 15,
      "level": 5,
      "q": "某试验室测得沥青 25℃ 标准针入度 35(0.1mm)，按 T0604 综合判定，下列说法正确的是？",
      "options": [
        "可选用小盛样皿（内径 55mm）；标准针可用普通针；属于较硬沥青，平行试验允许差不大于 2(0.1mm)",
        "必须选用大盛样皿（内径 70mm）；必须使用长针（针体 60mm）",
        "因为硬度高，标准针每次试验后无需擦拭",
        "试样室温冷却时间应延长到不少于 4h"
      ],
      "answer": 0,
      "explanation": "针入度 35 < 200，按 T0604 第 2.3 条选用小盛样皿（内径 55mm）；针入度 <350 用普通针（针体 50mm±1mm），不是长针（针入度 350~500 才用长针）。又因为针入度 35 落在 0~49 段，表 T 0604-1 规定允许差为 2(0.1mm)。其他选项均错：针仍需擦拭（C 错）；冷却时间小盛样皿是 ≥1.5h，不是 4h（D 错）。",
      "plain": "这是 T0604 必会综合题。一看针入度大小、二对照盛样皿与标准针规格、三查允许差——三步走：<200 用小皿、<350 用普通针、<50 允许差 2。所以测 35 这种硬沥青，皿选 55×35mm 的、针用普通针、平行差值不能超过 2（0.1mm），做完试验照样得用三氯乙烯擦针——针再硬也黏沥青，黏了就要擦。",
      "references": [
        {
          "title": "沥青针入度试验的仪器有哪些要求（普通针/长针规格、盛样皿选用）",
          "url": "https://b2bwiki.aipage.com/article/d34c6rpj04rhtq21ipo0"
        }
      ]
    }
  ]
}

File: quiz/data/quizzes/2026-09-13.json
{
  "date": "2026-09-13",
  "title": "沥青每日答题 2026-09-13",
  "topic": "沥青延度试验（T0605）规范细节——标准试验条件、试模与隔离剂、拉伸操作、恒温水槽控温与允许误差（依据 JTG 3410-2025）",
  "plainSummary": "今天聚焦沥青延度试验 T0605 的规范细节，完成三大指标单方法深挖系列（针入度T0604→软化点T0606→延度T0605）。15道题从延度的定义、适用范围入门，逐步深入到试模尺寸、隔离剂配比、恒温水槽控温精度、拉伸速率、试样制备与恒温时间、刮平手法、拉伸过程中密度调整等操作细节，最后以弹性恢复试验T0662联动、允许误差计算和综合判定收尾。建议先答再看解析，配合AI大白话讲解加深理解。",
  "questions": [
    {
      "id": 1,
      "level": 1,
      "q": "沥青延度试验（T0605）中，延度的定义是什么？",
      "options": [
        "沥青在规定温度和拉伸速率下被拉断时的长度，以cm计",
        "沥青在规定温度下针入的深度，以0.1mm计",
        "沥青软化时的温度，以℃计",
        "沥青在规定温度下的运动黏度，以Pa·s计"
      ],
      "answer": 0,
      "explanation": "JTG 3410-2025 T0605-2011 规定：延度是沥青在规定温度和拉伸速率下被拉断时所处的长度（以cm计）。选项B是针入度定义，选项C是软化点定义，选项D是黏度定义。延度越大，沥青的塑性越好。",
      "plain": "延度说白了就是把沥青拉成一根丝，拉到断掉时量一下有多长。就像拉拉面一样，面能拉得越长说明弹性塑性越好。沥青也一样，延度越大塑性越好，路面就越不容易开裂。",
      "references": [
        {
          "title": "沥青延度 百度百科",
          "url": "https://baike.baidu.com/item/%E6%B2%A5%E9%9D%92%E5%BB%B6%E5%BA%A6/8009551"
        },
        {
          "title": "沥青延度试验 T0605 视频搜索",
          "url": "https://search.bilibili.com/all?keyword=%E6%B2%A5%E9%9D%92%E5%BB%B6%E5%BA%A6%E8%AF%95%E9%AA%8C%20T0605"
        }
      ]
    },
    {
      "id": 2,
      "level": 1,
      "q": "T0605 沥青延度试验适用于测定以下哪种沥青的延度？",
      "options": [
        "仅适用于道路石油沥青",
        "仅适用于聚合物改性沥青",
        "适用于道路石油沥青、聚合物改性沥青或稀释沥青、乳化沥青残留物",
        "仅适用于乳化沥青残留物"
      ],
      "answer": 2,
      "explanation": "JTG 3410-2025 T0605 第1.1条明确规定：本方法适用于测定道路石油沥青、聚合物改性沥青或稀释沥青、乳化沥青残留物的延度。适用范围涵盖了基质沥青、改性沥青及乳化沥青残留物，范围较广。",
      "plain": "延度试验不只测一种沥青，基质沥青、改性沥青、稀释沥青和乳化沥青的残留物都能测。就像一把尺子能量各种东西的长度，延度仪能测各种沥青的塑性。",
      "references": [
        {
          "title": "沥青延度试验 T0605 规范解读",
          "url": "https://baike.baidu.com/item/%E6%B2%A5%E9%9D%92%E5%BB%B6%E5%BA%A6/8009551"
        },
        {
          "title": "沥青延度试验 视频搜索",
          "url": "https://search.bilibili.com/all?keyword=%E6%B2%A5%E9%9D%92%E5%BB%B6%E5%BA%A6%E8%AF%95%E9%AA%8C"
        }
      ]
    },
    {
      "id": 3,
      "level": 1,
      "q": "延度试验的标准温度选项中，以下哪组是正确的？",
      "options": [
        "20℃、15℃、10℃、5℃",
        "25℃、15℃、10℃、5℃",
        "25℃、20℃、15℃、10℃",
        "30℃、25℃、15℃、5℃"
      ],
      "answer": 1,
      "explanation": "JTG 3410-2025 T0605 第1.2条和第3.1.1条均规定：延度试验标准温度为25℃、15℃、10℃或5℃。其中25℃是最常用的标准温度，低温等级（如5℃）常用于评价改性沥青的低温性能。",
      "plain": "延度试验有四档温度可选：25℃、15℃、10℃、5℃。25℃是常规检测最常用的，5℃则是专门测低温性能的，就像冬天要测沥青在冰点附近还能不能拉伸不断。",
      "references": [
        {
          "title": "沥青延度试验规范条件",
          "url": "https://baike.baidu.com/item/%E6%B2%A5%E9%9D%92%E5%BB%B6%E5%BA%A6/8009551"
        },
        {
          "title": "沥青延度试验温度 视频搜索",
          "url": "https://search.bilibili.com/all?keyword=%E6%B2%A5%E9%9D%92%E5%BB%B6%E5%BA%A6%E8%AF%95%E9%AA%8C%E6%B8%A9%E5%BA%A6"
        }
      ]
    },
    {
      "id": 4,
      "level": 2,
      "q": "T0605 规定的标准拉伸速率为多少？",
      "options": [
        "50mm/min ± 2.5mm/min（即5cm/min ± 0.25cm/min）",
        "100mm/min ± 5mm/min",
        "50mm/min ± 5mm/min",
        "10mm/min ± 0.5mm/min"
      ],
      "answer": 0,
      "explanation": "JTG 3410-2025 T0605 第1.2条和第3.1.1条明确规定：拉伸速率为50mm/min ± 2.5mm/min（即5cm/min ± 0.25cm/min）。注意规程中同时以mm/min和cm/min两种方式表达，数值等价。拉伸速率控制精度为±2.5mm/min。",
      "plain": "拉伸速度是每分钟5厘米，允许误差正负0.25厘米。就像跑步机设定了速度，不能太快也不能太慢，速度稳定才能保证不同样品的延度结果可以对比。",
      "references": [
        {
          "title": "沥青延度试验 T0605 拉伸速率",
          "url": "https://baike.baidu.com/item/%E6%B2%A5%E9%9D%92%E5%BB%B6%E5%BA%A6/8009551"
        },
        {
          "title": "沥青延度试验操作 视频搜索",
          "url": "https://search.bilibili.com/all?keyword=%E6%B2%A5%E9%9D%92%E5%BB%B6%E5%BA%A6%E4%BB%AA%E6%8B%89%E4%BC%B8"
        }
      ]
    },
    {
      "id": 5,
      "level": 2,
      "q": "延度试验用隔离剂是什么？其配比（质量比）是多少？",
      "options": [
        "甘油与滑石粉，质量比2:1",
        "甘油与滑石粉，质量比1:1",
        "凡士林与滑石粉，质量比2:1",
        "甘油与滑石粉，质量比1:2"
      ],
      "answer": 0,
      "explanation": "JTG 3410-2025 T0605 第2.7条规定：隔离剂为甘油滑石粉，甘油与滑石粉的质量比为2:1。隔离剂涂抹在试模底板和侧模内侧，防止沥青与模具粘连，便于脱模。注意不是1:1或1:2。",
      "plain": "隔离剂就是甘油加滑石粉，比例2份甘油配1份滑石粉。就像烤蛋糕前在模具上刷油防粘一样，隔离剂让沥青试件脱模时不粘连模具，否则试件表面拉坏了结果就不准。",
      "references": [
        {
          "title": "沥青延度试验 隔离剂配制",
          "url": "https://baike.baidu.com/item/%E6%B2%A5%E9%9D%92%E5%BB%B6%E5%BA%A6/8009551"
        },
        {
          "title": "沥青试验隔离剂 视频搜索",
          "url": "https://search.bilibili.com/all?keyword=%E6%B2%A5%E9%9D%92%E5%BB%B6%E5%BA%A6%E9%9A%94%E7%A6%BB%E5%89%82"
        }
      ]
    },
    {
      "id": 6,
      "level": 2,
      "q": "延度仪应能同时测定几个试件？试件之间及其与恒温水槽纵向侧壁的净距应不小于多少？",
      "options": [
        "2个试件，净距不小于10mm",
        "3个试件，净距不小于10mm",
        "3个试件，净距不小于25mm",
        "2个试件，净距不小于25mm"
      ],
      "answer": 1,
      "explanation": "JTG 3410-2025 T0605 第2.1条规定：延度仪应能同时测定3个试件，试件之间及其与恒温水槽纵向侧壁净距不小于10mm。同一样品至少平行试验3次，正好对应3个试件位。注意10mm是试件间距，25mm是拉伸时试件与水面/槽底的净距，不要混淆。",
      "plain": "延度仪有3个卡位，一次能同时拉3个试件。试件之间和试件跟水槽壁之间至少留10毫米空隙，保证水能流通、温度均匀。就像三根面条一起拉，不能挤在一起。",
      "references": [
        {
          "title": "沥青延度试验 延度仪要求",
          "url": "https://baike.baidu.com/item/%E6%B2%A5%E9%9D%92%E5%BB%B6%E5%BA%A6/8009551"
        },
        {
          "title": "延度仪操作 视频搜索",
          "url": "https://search.bilibili.com/all?keyword=%E6%B2%A5%E9%9D%92%E5%BB%B6%E5%BA%A6%E4%BB%AA%E6%93%8D%E4%BD%9C"
        }
      ]
    },
    {
      "id": 7,
      "level": 3,
      "q": "延度试验中，试模由什么材料制成？其内侧表面粗糙度要求为多少？",
      "options": [
        "不锈钢制，Ra0.4μm",
        "黄铜制，Ra0.8μm",
        "黄铜制，Ra1.6μm",
        "铝合金制，Ra0.8μm"
      ],
      "answer": 1,
      "explanation": "JTG 3410-2025 T0605 第2.2条规定：试模为黄铜制，由两个弧形端模和两个侧模组成，试模内侧表面粗糙度Ra0.8μm。试模底板为玻璃板或一面磨光的铜板、不锈钢板，厚度不小于2mm，表面粗糙度同为Ra0.8μm。粗糙度要求保证脱模时试件表面平整。",
      "plain": "试模是黄铜做的，里面要打磨到很光滑（粗糙度Ra0.8微米）。黄铜导热好、不生锈，表面光滑才能保证沥青试件脱模后表面平整、没有毛刺影响拉伸结果。",
      "references": [
        {
          "title": "沥青延度试模规格",
          "url": "https://baike.baidu.com/item/%E6%B2%A5%E9%9D%92%E5%BB%B6%E5%BA%A6/8009551"
        },
        {
          "title": "沥青延度试模 视频搜索",
          "url": "https://search.bilibili.com/all?keyword=%E6%B2%A5%E9%9D%92%E5%BB%B6%E5%BA%A6%E8%AF%95%E6%A8%A1"
        }
      ]
    },
    {
      "id": 8,
      "level": 3,
      "q": "恒温水槽的容量和控温精度分别为多少？拉伸试验时的控温精度又是多少？",
      "options": [
        "容量不少于10L，控温精度±0.1℃；拉伸时±0.3℃",
        "容量不少于5L，控温精度±0.1℃；拉伸时±0.5℃",
        "容量不少于10L，控温精度±0.5℃；拉伸时±0.3℃",
        "容量不少于15L，控温精度±0.1℃；拉伸时±0.1℃"
      ],
      "answer": 0,
      "explanation": "JTG 3410-2025 T0605 第2.4条规定：恒温水槽容量不少于10L，控温精度为±0.1℃；拉伸试验时控温精度为±0.3℃。注意两档精度不同：保温时要求更严格的±0.1℃（需开循环水），拉伸时因关闭循环、允许放宽到±0.3℃。支架与水槽间隙不小于2.5cm。",
      "plain": "水槽至少装10升水，保温时要控到正负0.1度很精确，拉伸时关掉循环水可以放宽到正负0.3度。就像烧水保温时温度卡得死，拉的时候稍微波动一点能接受。两档精度是有原因的。",
      "references": [
        {
          "title": "沥青延度试验 恒温水槽要求",
          "url": "https://baike.baidu.com/item/%E6%B2%A5%E9%9D%92%E5%BB%B6%E5%BA%A6/8009551"
        },
        {
          "title": "沥青恒温水槽控温 视频搜索",
          "url": "https://search.bilibili.com/all?keyword=%E6%B2%A5%E9%9D%92%E5%BB%B6%E5%BA%A6%E6%81%92%E6%B8%A9%E6%B0%B4%E6%A7%BD"
        }
      ]
    },
    {
      "id": 9,
      "level": 3,
      "q": "延度试验中，试件在室温中冷却不少于多少时间后刮平？刮平后将试件连同底板放入恒温水槽中保温多少时间？",
      "options": [
        "冷却不少于1.5h，保温1.5h",
        "冷却不少于1h，保温1h",
        "冷却不少于2h，保温1.5h",
        "冷却不少于1.5h，保温1h"
      ],
      "answer": 0,
      "explanation": "JTG 3410-2025 T0605 第3.2.3条规定：试件在室温中冷却不少于1.5h，然后用热刮刀刮除高出试模的沥青，刮平方法应自试模中间刮向两端，表面应平滑。将试模、试件连同底板放入已达试验温度的恒温水槽中保温1.5h。两个1.5h是延度试验的关键时间参数。",
      "plain": "灌好样后先在室温放至少一个半小时让沥青自然冷透，然后用热刀从中间往两头把多余的沥青刮平，最后放到恒温水槽里再泡一个半小时让它达到试验温度。两个一个半小时，一个降温一个升温，缺一不可。",
      "references": [
        {
          "title": "沥青延度试验 试样制备步骤",
          "url": "https://baike.baidu.com/item/%E6%B2%A5%E9%9D%92%E5%BB%B6%E5%BA%A6/8009551"
        },
        {
          "title": "沥青延度制样 视频搜索",
          "url": "https://search.bilibili.com/all?keyword=%E6%B2%A5%E9%9D%92%E5%BB%B6%E5%BA%A6%E5%88%B6%E6%A0%B7"
        }
      ]
    },
    {
      "id": 10,
      "level": 4,
      "q": "拉伸试验过程中，若发现沥青细丝浮于水面或沉入槽底，应如何处理？",
      "options": [
        "直接记录当前结果并在报告中注明",
        "在水中加入酒精或食盐，调整水的密度至与试件密度相近后重新制件进行试验",
        "降低拉伸速率至10mm/min后继续试验",
        "升高水温至30℃后继续试验"
      ],
      "answer": 1,
      "explanation": "JTG 3410-2025 T0605 第3.3.3条规定：若发现沥青细丝浮于水面或沉入槽底，则应在水中加入酒精或食盐，调整水的密度至与试件密度相近后重新制件进行试验。这是因为沥青密度与水相近时细丝会悬浮在水中部，若密度差大则会上浮或下沉，影响测量准确性。加食盐增密度、加酒精减密度。",
      "plain": "沥青丝如果浮上来或沉下去说明水和沥青的密度差太大，丝不在中间拉着就不准。解决办法是往水里加食盐让水变重或加酒精让水变轻，调到沥青丝稳稳飘在中间，然后重新做试件再拉。",
      "references": [
        {
          "title": "沥青延度试验 密度调整",
          "url": "https://baike.baidu.com/item/%E6%B2%A5%E9%9D%92%E5%BB%B6%E5%BA%A6/8009551"
        },
        {
          "title": "沥青延度密度调整 视频搜索",
          "url": "https://search.bilibili.com/all?keyword=%E6%B2%A5%E9%9D%92%E5%BB%B6%E5%BA%A6%E5%AF%86%E5%BA%A6%E8%B0%83%E6%95%B4"
        }
      ]
    },
    {
      "id": 11,
      "level": 4,
      "q": "对于改性沥青或低标号沥青，制模时宜将试模稍微加热，预热温度不超过多少？",
      "options": [
        "试样的软化点",
        "40℃~50℃",
        "60℃~70℃",
        "100℃"
      ],
      "answer": 1,
      "explanation": "JTG 3410-2025 T0605 第3.2.1条注：对于改性沥青或低标号沥青宜将试模稍微加热，如40℃~50℃，预热温度不超过试样软化点。改性沥青黏度大、流动性差，稍微加热试模有助于沥青均匀充满模具，但不能超过软化点，否则沥青性能会发生变化。",
      "plain": "改性沥青太黏倒不进模具，可以把模具稍微热一下到40到50度，就像倒蜂蜜前把瓶子泡温水里。但不能超过沥青的软化点，否则沥青本身性能就变了，测出来就不准。",
      "references": [
        {
          "title": "沥青延度试验 改性沥青制模",
          "url": "https://baike.baidu.com/item/%E6%B2%A5%E9%9D%92%E5%BB%B6%E5%BA%A6/8009551"
        },
        {
          "title": "改性沥青延度试验 视频搜索",
          "url": "https://search.bilibili.com/all?keyword=%E6%94%B9%E6%80%A7%E6%B2%A5%E9%9D%92%E5%BB%B6%E5%BA%A6%E8%AF%95%E9%AA%8C"
        }
      ]
    },
    {
      "id": 12,
      "level": 4,
      "q": "延度试验中，试模的刮平方法应如何操作？",
      "options": [
        "自试模的一端刮向另一端",
        "自试模的中间刮向两端，且表面应平滑",
        "自试模的两端刮向中间",
        "沿试模长度方向来回刮平"
      ],
      "answer": 1,
      "explanation": "JTG 3410-2025 T0605 第3.2.3条明确规定：沥青的刮平方法应自试模的中间刮向两端，且表面应平滑。这种刮法是为了避免将多余的沥青推向一端导致试件密度不均匀，从中间向两端刮可保证试件截面均匀一致。刮刀需加热后使用（热刮刀）。",
      "plain": "刮沥青要从中间往两头刮，不能从一头推到另一头。就像摊煎饼要从中间往外摊才均匀。用热刀从中间刮向两端，保证试件截面粗细一致，拉伸时才不会因为某处太细而提前断掉。",
      "references": [
        {
          "title": "沥青延度试验 刮平操作",
          "url": "https://baike.baidu.com/item/%E6%B2%A5%E9%9D%92%E5%BB%B6%E5%BA%A6/8009551"
        },
        {
          "title": "沥青刮平操作 视频搜索",
          "url": "https://search.bilibili.com/all?keyword=%E6%B2%A5%E9%9D%92%E5%BB%B6%E5%BA%A6%E5%88%AE%E5%B9%B3"
        }
      ]
    },
    {
      "id": 13,
      "level": 5,
      "q": "某沥青延度试验3个试件的测定值分别为：85cm、92cm、88cm。该样品延度试验结果为多少？属于哪档允许误差范围？重复性允许误差是多少？",
      "options": [
        "88cm，大于10cm档，重复性相对允许误差20%",
        "88cm，大于10cm档，重复性允许误差2cm",
        "88cm，不大于10cm档，重复性允许误差2cm",
        "90cm，大于10cm档，重复性相对允许误差30%"
      ],
      "answer": 0,
      "explanation": "JTG 3410-2025 T0605 第4.1条规定：计算3个试件延度测定值的算术平均值，取整作为样品延度试验结果，精确至1cm。(85+92+88)/3=265/3约等于88.3，取整为88cm。第5.2条规定：当延度平均值大于10cm时，重复性试验的相对允许误差为20%，再现性试验的相对允许误差为30%。88>10，属于大于10cm档。注意是相对允许误差（百分比），不是绝对值。",
      "plain": "三个值85、92、88，平均值约88厘米。88大于10，所以适用大于10厘米的允许误差档：重复性相对允许误差20%，就是同一个实验室再做一次结果不能差超过88的20%即17.6厘米。注意是相对误差不是绝对2厘米，大于10和小于10两档算法完全不同，别搞混。",
      "references": [
        {
          "title": "沥青延度试验 允许误差",
          "url": "https://baike.baidu.com/item/%E6%B2%A5%E9%9D%92%E5%BB%B6%E5%BA%A6/8009551"
        },
        {
          "title": "沥青延度允许误差计算 视频搜索",
          "url": "https://search.bilibili.com/all?keyword=%E6%B2%A5%E9%9D%92%E5%BB%B6%E5%BA%A6%E5%85%81%E8%AE%B8%E8%AF%AF%E5%B7%AE"
        }
      ]
    },
    {
      "id": 14,
      "level": 5,
      "q": "T0662沥青弹性恢复试验中，试件拉伸至多少长度时停止？剪断后在水中保持多长时间？弹性恢复率计算公式中L的含义是什么？",
      "options": [
        "拉伸至10cm±0.25cm停止，剪断后保持60min±1min，L为试件拉伸长度10cm或断裂时拉伸长度",
        "拉伸至20cm停止，剪断后保持30min，L为20cm",
        "拉伸至5cm停止，剪断后保持90min，L为5cm",
        "拉伸至15cm停止，剪断后保持60min，L为15cm"
      ],
      "answer": 0,
      "explanation": "JTG 3410-2025 T0662-2000 第3.3条：拉伸至10cm±0.25cm时停止；第3.4条：立即用剪刀将试件中间剪断，两个半截试件在水中保持60min±1min。公式D=(L-X)/L乘100中，L为试件拉伸长度10cm，或断裂时拉伸长度（若10cm前断裂）。X为剪断后残留拉伸长度。注意拉伸和剪断之间不得有时间间歇，以免应力松弛。",
      "plain": "弹性恢复试验是先用延度仪拉到10厘米，马上剪刀剪断，然后在水中泡一小时让沥青自己回缩。回缩后量剩余长度X，用公式(10-X)/10乘100算恢复率。关键动作要快：拉停了立刻剪，中间不能歇，否则沥青应力松弛了恢复率就不准。SBS改性沥青恢复率要求很高，一般要大于70%甚至90%。",
      "references": [
        {
          "title": "沥青弹性恢复试验 T0662",
          "url": "http://syzql.com/xw/1247.html"
        },
        {
          "title": "沥青弹性恢复试验 视频搜索",
          "url": "https://search.bilibili.com/all?keyword=%E6%B2%A5%E9%9D%92%E5%BC%B9%E6%80%A7%E6%81%A2%E5%A4%8D%E8%AF%95%E9%AA%8C"
        }
      ]
    },
    {
      "id": 15,
      "level": 5,
      "q": "以下关于延度试验的综合判断，哪项是正确的？",
      "options": [
        "若3个试件延度平均值大于100cm，结果记作大于100cm；延度仪标尺测量长度不宜大于150cm",
        "若3个试件延度平均值大于100cm，结果记作大于100cm；延度仪标尺测量长度不宜大于100cm",
        "若3个试件延度平均值大于100cm，结果记作大于150cm；延度仪标尺测量长度不宜大于150cm",
        "若3个试件延度平均值大于100cm，需重新试验；延度仪标尺测量长度不宜大于200cm"
      ],
      "answer": 0,
      "explanation": "JTG 3410-2025 T0605 第4.2条：若3个试件延度测定值的算术平均值大于100cm，则样品的延度试验结果记作大于100cm。第2.1条：拉伸测量长度不宜大于150cm，标尺刻度分度值1mm。这两个数值（100cm结果上限和150cm标尺上限）是不同的概念：100cm是结果表达上限，150cm是设备标尺的物理上限。综合判断需同时掌握这两个参数。",
      "plain": "两个数别搞混：100厘米是结果上限——如果三个试件平均超过100厘米，直接写大于100厘米就行了不用精确量。150厘米是仪器标尺的物理上限——超过这个长度仪器就量不了了。就像尺子只有1米5长，东西超过1米就写大于1米，但尺子本身量不了超过1米5的。",
      "references": [
        {
          "title": "沥青延度试验 结果判定",
          "url": "https://baike.baidu.com/item/%E6%B2%A5%E9%9D%92%E5%BB%B6%E5%BA%A6/8009551"
        },
        {
          "title": "沥青延度综合判定 视频搜索",
          "url": "https://search.bilibili.com/all?keyword=%E6%B2%A5%E9%9D%92%E5%BB%B6%E5%BA%A6%E7%BB%93%E6%9E%9C%E5%88%A4%E5%AE%9A"
        }
      ]
    }
  ]
}
