Repository: xvlihao11/asphalt-platform-

File: quiz/data/quizzes/2026-09-14.json
{
  "date": "2026-09-14",
  "title": "沥青每日答题 2026-09-14",
  "topic": "沥青短期烘箱老化试验（TFOT T0609 / RTFOT T0610）规范细节——温度与加热时间、旋转与热空气参数、盛样器皿规格、质量变化计算与允许误差（依据 JTG 3410-2025）",
  "plainSummary": "今天的15道题聚焦沥青短期老化试验的两大主角——薄膜加热法TFOT（T0609）与旋转薄膜加热法RTFOT（T0610）。沥青进拌和楼高温搅拌再摊铺，短时间内就会明显变硬，这两项试验就是在实验室里预演这段经历：163℃下把沥青烤一烤，看质量掉多少、针入度降多少。题目从入门概念一路考到挑战级计算，覆盖标准温度与控温精度、转盘与环形架转速、热空气流量、盛样器皿规格、试样用量、海拔修正、质量变化计算与允许误差，还带上了2025版新增的MRTFOT和压力老化PAV衔接知识。重点盯住几组易混数字：163℃±1℃对±0.5℃、5小时对85分钟、50克对35克、5.5转对15转。",
  "questions": [
    {
      "id": 1,
      "level": 1,
      "q": "沥青薄膜加热试验（TFOT法，T0609）与旋转薄膜加热试验（RTFOT法，T0610）的主要目的是什么？",
      "options": [
        "直接测定原样沥青的针入度、软化点、延度三大指标",
        "测定沥青加热老化前后的质量变化，并测残留物性能以评价其耐老化性能",
        "模拟沥青在路面服役10~15年间的长期氧化老化过程",
        "测定沥青的闪点与燃点，评价施工安全性"
      ],
      "answer": 1,
      "explanation": "依据JTG 3410-2025 T0609与T0610的目的与适用范围：本方法适用于测定沥青薄膜加热（旋转薄膜加热）前后的质量变化，根据需要测定加热后残留物的针入度、延度、软化点、黏度等，以评价沥青的耐老化性能。两项试验模拟的是拌和、摊铺阶段的短期老化；模拟路面长期氧化老化的是压力加热老化试验PAV（T0630）。",
      "plain": "沥青从炼油厂到铺上路面，中间要过拌和楼高温加热这一关，很快就会变硬变脆。TFOT和RTFOT就是在实验室里预演这段经历：把沥青薄薄摊开高温烤一段时间，看它掉了多少质量、针入度降了多少，判断它扛不扛得住施工折腾。记住这是「短期老化」考试，考长期老化的考官叫PAV。",
      "references": [
        {
          "title": "沥青薄膜加热试验 视频搜索",
          "url": "https://search.bilibili.com/all?keyword=%E6%B2%A5%E9%9D%92%E8%96%84%E8%86%9C%E5%8A%A0%E7%83%AD%E8%AF%95%E9%AA%8C"
        },
        {
          "title": "沥青 百度百科",
          "url": "https://baike.baidu.com/item/%E6%B2%A5%E9%9D%92"
        }
      ]
    },
    {
      "id": 2,
      "level": 1,
      "q": "按JTG 3410-2025，TFOT与RTFOT的标准试验温度是多少？",
      "options": [
        "135℃",
        "150℃",
        "163℃",
        "180℃"
      ],
      "answer": 2,
      "explanation": "T0609第1.3条与T0610第1.3条：本试验标准温度为163℃。对于黏度较高的改性沥青，如高弹改性沥青、橡胶沥青，试验温度可采用175℃，并在报告中说明。",
      "plain": "163℃是老化试验的「标准体温」，与拌和楼实际施工温度相对应。碰到高弹改性沥青、橡胶沥青这类黏稠到不好流动的「稠家伙」，可以升到175℃再考，但必须在报告里注明。135℃是黏度类试验的常用温度，别混淆。",
      "references": [
        {
          "title": "旋转薄膜加热试验 视频搜索",
          "url": "https://search.bilibili.com/all?keyword=%E6%97%8B%E8%BD%AC%E8%96%84%E8%86%9C%E5%8A%A0%E7%83%AD%E8%AF%95%E9%AA%8C"
        },
        {
          "title": "沥青老化 视频搜索",
          "url": "https://search.bilibili.com/all?keyword=%E6%B2%A5%E9%9D%92%E8%80%81%E5%8C%96"
        }
      ]
    },
    {
      "id": 3,
      "level": 1,
      "q": "TFOT与RTFOT在试验方式上的本质区别是什么？",
      "options": [
        "TFOT将试样盛于玻璃瓶中随环形架垂直转动并吹入热空气；RTFOT将试样盛于浅盘中随转盘水平旋转",
        "TFOT在负压环境中进行；RTFOT在常压环境中进行",
        "TFOT将试样盛于浅盘中随转盘水平旋转形成静态薄膜；RTFOT将试样盛于耐热玻璃瓶中随环形架垂直转动，并向瓶内吹入热空气",
        "TFOT需要钢球加载；RTFOT不需要"
      ],
      "answer": 2,
      "explanation": "TFOT（T0609）：试样注入盛样盘形成厚度均匀的薄膜，盛样盘置于转盘上以5.5r/min±1r/min水平旋转；RTFOT（T0610）：试样在耐热玻璃盛样瓶内壁涂覆成膜，瓶水平固定于环形金属架上随架以15r/min±0.2r/min垂直转动，同时向转动中处于最低位置的瓶内喷入热空气。加热时间不同（5h与85min）只是表象，盛样方式与热空气强制流动才是本质区别。",
      "plain": "TFOT像把沥青摊在盘子里，放上慢慢转的转盘，靠静态薄膜自然老化；RTFOT则是让沥青在滚动的瓶子里挂壁成膜，一边转一边往瓶里吹热风，老化更快更狠，85分钟顶TFOT五小时。一个「躺平慢烤」、一个「翻滚吹风」，这就是两兄弟最大的不同。",
      "references": [
        {
          "title": "沥青薄膜加热试验 视频搜索",
          "url": "https://search.bilibili.com/all?keyword=%E6%B2%A5%E9%9D%92%E8%96%84%E8%86%9C%E5%8A%A0%E7%83%AD%E8%AF%95%E9%AA%8C"
        },
        {
          "title": "RTFOT 视频搜索",
          "url": "https://search.bilibili.com/all?keyword=RTFOT"
        }
      ]
    },
    {
      "id": 4,
      "level": 2,
      "q": "RTFOT旋转薄膜烘箱的恒温控温精度要求是？",
      "options": [
        "±0.5℃",
        "±0.1℃",
        "±1℃",
        "±2℃"
      ],
      "answer": 0,
      "explanation": "T0610第2.1条：旋转薄膜烘箱为双壁对流电加热式控温烘箱，能加热至200℃，恒温控温精度±0.5℃。注意与TFOT区分：T0609薄膜烘箱的控温精度为±1℃。",
      "plain": "同样是163℃，RTFOT的烘箱更挑剔——控温要准到±0.5℃，而TFOT的薄膜烘箱±1℃就达标。RTFOT转得快又吹热风，温度一波动结果就发飘，所以仪器要求更严。0.5对1这组精度数字，是考试最爱挖的坑。",
      "references": [
        {
          "title": "旋转薄膜加热试验 视频搜索",
          "url": "https://search.bilibili.com/all?keyword=%E6%97%8B%E8%BD%AC%E8%96%84%E8%86%9C%E5%8A%A0%E7%83%AD%E8%AF%95%E9%AA%8C"
        }
      ]
    },
    {
      "id": 5,
      "level": 2,
      "q": "在海拔0~304m的地区进行RTFOT试验，按表T0610-1确定的加热时间是多少？",
      "options": [
        "75min",
        "85min",
        "95min",
        "120min"
      ],
      "answer": 1,
      "explanation": "表T0610-1规定：海拔0~304m对应加热时间85min、修正系数ΔF为0；305~609m为86min；其后海拔每升高约304m，加热时间增加1min、修正系数增加+0.006。",
      "plain": "85分钟是RTFOT的标准时长。为什么要和海拔挂钩？海拔高、空气稀薄，参与老化的氧变少了，老化就慢，所以要延时补偿——每升高304米加1分钟。海南儋州海拔几十米，老老实实按85分钟执行。",
      "references": [
        {
          "title": "旋转薄膜加热试验 视频搜索",
          "url": "https://search.bilibili.com/all?keyword=%E6%97%8B%E8%BD%AC%E8%96%84%E8%86%9C%E5%8A%A0%E7%83%AD%E8%AF%95%E9%AA%8C"
        }
      ]
    },
    {
      "id": 6,
      "level": 2,
      "q": "RTFOT试验中，每个盛样瓶注入的沥青试样质量应为？",
      "options": [
        "25g±0.5g",
        "50g±0.5g",
        "35g±0.5g",
        "100g±0.5g"
      ],
      "answer": 2,
      "explanation": "T0610第3.1.7条：称取35g±0.5g沥青试样注入已称质量的盛样瓶中，立即水平放置并缓慢旋转至少一周，使沥青涂覆盛样瓶内壁表面。注意TFOT（T0609）为每个盛样盘注入50g±0.5g，两者易混。",
      "plain": "RTFOT每瓶35克、TFOT每盘50克，这对「质量双胞胎」最容易记串。瓶装沥青要靠旋转让它挂壁成膜，装多了堆积流淌、装少了盖不住瓶壁，35克刚刚好。答题时先分清说的是「瓶」还是「盘」。",
      "references": [
        {
          "title": "RTFOT 视频搜索",
          "url": "https://search.bilibili.com/all?keyword=RTFOT"
        },
        {
          "title": "沥青薄膜加热试验 视频搜索",
          "url": "https://search.bilibili.com/all?keyword=%E6%B2%A5%E9%9D%92%E8%96%84%E8%86%9C%E5%8A%A0%E7%83%AD%E8%AF%95%E9%AA%8C"
        }
      ]
    },
    {
      "id": 7,
      "level": 3,
      "q": "RTFOT环形金属架带动盛样瓶旋转的速度应为？",
      "options": [
        "5.5r/min±1r/min",
        "10r/min±0.5r/min",
        "15r/min±0.2r/min",
        "20r/min±1r/min"
      ],
      "answer": 2,
      "explanation": "T0610第2.1.3条：环形金属架通过直径19mm的水平轴带动，以15r/min±0.2r/min的速度垂直转动。5.5r/min±1r/min是TFOT转盘的速度，为本题易混干扰项。",
      "plain": "RTFOT的架子转得又快又稳：每分钟15圈，误差只许±0.2圈，比TFOT转盘的5.5圈快了近三倍。转得快，沥青才能在瓶内壁不断铺成新薄膜、被热风反复烤，加速老化。5.5和15这两个转速数字，考试经常互换着坑人。",
      "references": [
        {
          "title": "旋转薄膜加热试验 视频搜索",
          "url": "https://search.bilibili.com/all?keyword=%E6%97%8B%E8%BD%AC%E8%96%84%E8%86%9C%E5%8A%A0%E7%83%AD%E8%AF%95%E9%AA%8C"
        }
      ]
    },
    {
      "id": 8,
      "level": 3,
      "q": "RTFOT试验中，向转动盛样瓶喷入的热空气流量应为？",
      "options": [
        "1000mL/min±50mL/min",
        "2000mL/min±100mL/min",
        "8000mL/min±400mL/min",
        "4000mL/min±200mL/min"
      ],
      "answer": 3,
      "explanation": "T0610第2.2条与第3.1.4、3.2.1条：流量计应能精确测量4000mL/min±200mL/min的流量，精度1.5%，至少每12个月标定一次；试验时保持热空气以4000mL/min±200mL/min的流速喷入转动盛样瓶中。空气源须为新鲜、干燥无尘的压缩空气。",
      "plain": "RTFOT一边转一边往瓶里吹热风，流量定为每分钟4000毫升，波动只许±200。这股风既是「氧气的搬运工」，推动氧化老化，又帮着把沥青摊成滚动薄膜。风量大小直接影响老化程度，所以规程要求流量计每12个月标定一次。",
      "references": [
        {
          "title": "RTFOT 视频搜索",
          "url": "https://search.bilibili.com/all?keyword=RTFOT"
        },
        {
          "title": "沥青老化 视频搜索",
          "url": "https://search.bilibili.com/all?keyword=%E6%B2%A5%E9%9D%92%E8%80%81%E5%8C%96"
        }
      ]
    },
    {
      "id": 9,
      "level": 3,
      "q": "RTFOT标准盛样瓶的材质与主要尺寸要求是？",
      "options": [
        "不锈钢制，高150mm±2mm，外径70mm±2mm",
        "耐热玻璃制，高139.7mm±1.5mm，外径64mm±1.2mm",
        "铝制并内涂聚四氟乙烯，高120mm±1mm，外径50mm±1mm",
        "陶瓷制，高139.7mm±1.5mm，外径64mm±1.2mm"
      ],
      "answer": 1,
      "explanation": "T0610第2.3条：盛样瓶为8个耐热玻璃制瓶，高139.7mm±1.5mm，外径64mm±1.2mm，壁厚2.4mm±0.3mm，口部直径31.75mm±1.5mm。铝制内涂聚四氟乙烯并配螺杆的盛样瓶是2025版新增T0638（MRTFOT法）的专用器具，不是RTFOT标准配置。",
      "plain": "标准RTFOT瓶是透明的耐热玻璃瓶，高139.7毫米、外径64毫米——用玻璃就是为了能随时盯着瓶里沥青有没有堆积流挂。注意2025新规程还引入了「铝瓶加螺杆」的改进版MRTFOT（T0638），可别把铝瓶当成RTFOT的标准装备。",
      "references": [
        {
          "title": "旋转薄膜加热试验 视频搜索",
          "url": "https://search.bilibili.com/all?keyword=%E6%97%8B%E8%BD%AC%E8%96%84%E8%86%9C%E5%8A%A0%E7%83%AD%E8%AF%95%E9%AA%8C"
        },
        {
          "title": "沥青薄膜加热试验 视频搜索",
          "url": "https://search.bilibili.com/all?keyword=%E6%B2%A5%E9%9D%92%E8%96%84%E8%86%9C%E5%8A%A0%E7%83%AD%E8%AF%95%E9%AA%8C"
        }
      ]
    },
    {
      "id": 10,
      "level": 4,
      "q": "RTFOT装样关门、开始转动计时后，对烘箱温度回升的要求及不满足时的处理是？",
      "options": [
        "温度应在10min内回升到163℃±0.5℃（或175℃±0.5℃），若达不到则停止试验",
        "温度应在30min内回升到163℃±0.5℃，达不到可延长加热时间继续试验",
        "温度应在10min内回升到163℃±1℃，达不到则提高10℃重新试验",
        "对回升时间无要求，只要试验期间最终保持在163℃即可"
      ],
      "answer": 0,
      "explanation": "T0610第3.2.1条：关上烘箱门后开启环形金属架转动并计时，烘箱温度应在10min内回升到老化温度163℃±0.5℃（或175℃±0.5℃），若达不到则停止试验。第2.1.4条要求烘箱加热功率能满足环形金属架放满试样后10min内快速回升至试验温度。回升过慢意味着试样经历了额外且不受控的受热过程，老化状态失真。",
      "plain": "把8瓶凉沥青塞进163℃的烘箱，炉温肯定先掉下去。规程较真到什么程度？必须10分钟内爬回163℃±0.5℃，爬不回来整批试验作废重做。道理很简单：升温慢，等于让沥青多洗了一段不受控的「低温桑拿」，老化程度就没法说清了。",
      "references": [
        {
          "title": "RTFOT 视频搜索",
          "url": "https://search.bilibili.com/all?keyword=RTFOT"
        },
        {
          "title": "沥青短期老化 视频搜索",
          "url": "https://search.bilibili.com/all?keyword=%E6%B2%A5%E9%9D%92%E7%9F%AD%E6%9C%9F%E8%80%81%E5%8C%96"
        }
      ]
    },
    {
      "id": 11,
      "level": 4,
      "q": "某试验室位于海拔约700m处进行RTFOT试验，按表T0610-1其加热时间与质量变化修正系数ΔF应为？",
      "options": [
        "85min，ΔF=0",
        "86min，ΔF=+0.006",
        "87min，ΔF=+0.012",
        "90min，ΔF=+0.030"
      ],
      "answer": 2,
      "explanation": "表T0610-1：海拔610~914m对应加热时间87min、修正系数+0.012；表注规定其他海拔按每升高304m加热时间增加1min、修正系数增加+0.006进行插值。700m落在610~914m区间，故选87min与+0.012。",
      "plain": "海拔不只影响煮饭，还影响沥青老化试验。700米落在610~914米这一档，查表得87分钟、修正系数+0.012——比平原多烤2分钟，质量变化结果还要加修正。记个口诀：海拔每爬高304米，时间加1分钟、系数加0.006。",
      "references": [
        {
          "title": "旋转薄膜加热试验 视频搜索",
          "url": "https://search.bilibili.com/all?keyword=%E6%97%8B%E8%BD%AC%E8%96%84%E8%86%9C%E5%8A%A0%E7%83%AD%E8%AF%95%E9%AA%8C"
        }
      ]
    },
    {
      "id": 12,
      "level": 4,
      "q": "关于压力加热老化试验PAV（T0630），下列说法错误的是？",
      "options": [
        "标准试验温度分为90℃、100℃和110℃三档，无法确定沥青预期PG等级时一般选100℃",
        "老化过程中容器压力控制在2.1MPa±0.1MPa，压力加热时间为20h±10min",
        "PAV的试验对象是经RTFOT旋转薄膜加热老化后的残留物，而非原样沥青",
        "PAV可直接对原样沥青进行老化，无需先经RTFOT短期老化"
      ],
      "answer": 3,
      "explanation": "T0630第3.1.3条明确：试样按T0602准备后，须再按T0610旋转薄膜加热老化试验处理，将8个盛样瓶残留物刮入灌样容器搅拌均匀后加入盛样盘，即PAV只接受RTFOT残留物，D错误。A对应第3.1.2条；B中压力2.1MPa±0.1MPa对应第2.1.2条、20h±10min对应第3.2.3条，均正确。",
      "plain": "PAV是模拟路面服役期的「长期老化考官」，但它只考「短老毕业生」——沥青必须先过RTFOT这一关，拿残留物进压力容器，在2.1兆帕高压、90到110℃的温度里压上20小时。直接拿原样沥青进PAV属于跳级考试，规程不认。",
      "references": [
        {
          "title": "沥青压力老化 视频搜索",
          "url": "https://search.bilibili.com/all?keyword=%E6%B2%A5%E9%9D%92%E5%8E%8B%E5%8A%9B%E8%80%81%E5%8C%96"
        },
        {
          "title": "沥青老化 视频搜索",
          "url": "https://search.bilibili.com/all?keyword=%E6%B2%A5%E9%9D%92%E8%80%81%E5%8C%96"
        }
      ]
    },
    {
      "id": 13,
      "level": 5,
      "q": "RTFOT质量变化测定：盛样瓶质量m0=30.000g，老化前盛样瓶与试样合计质量m1=65.000g，老化后合计质量m2=64.825g。按式（T0610-1）计算的质量变化及含义是？",
      "options": [
        "+0.500%，表示质量增加",
        "-0.500%，表示质量损失0.500%",
        "-0.175%，表示质量损失0.175%",
        "-1.500%，表示质量损失1.500%"
      ],
      "answer": 1,
      "explanation": "式（T0610-1）：质量变化=（m2-m1）/（m1-m0）×100=（64.825-65.000）/（65.000-30.000）×100=（-0.175/35.000）×100=-0.500%。分子为老化后减老化前，分母为原样质量；结果为负表示质量损失，按规程计算精确至0.001%，即-0.500%。C误将分子直接当结果，未除以原样质量；A符号弄反。",
      "plain": "解题口诀：后减前、除以原样重、乘一百。（64.825-65.000）等于-0.175克是损失量，除以原样35克，得-0.500%。负号代表变轻了，是轻组分挥发跑了。易错点有三个：分母别错用老化后质量、分子别把前后颠倒、结果别丢负号。这道题损失0.5%已越过0.4%分界线，允许误差要换档，下一题接着考。",
      "references": [
        {
          "title": "RTFOT 视频搜索",
          "url": "https://search.bilibili.com/all?keyword=RTFOT"
        },
        {
          "title": "沥青老化 视频搜索",
          "url": "https://search.bilibili.com/all?keyword=%E6%B2%A5%E9%9D%92%E8%80%81%E5%8C%96"
        }
      ]
    },
    {
      "id": 14,
      "level": 5,
      "q": "某沥青RTFOT质量变化的两次平行试验结果为0.300%与0.330%，关于允许误差的判断，正确的是？",
      "options": [
        "质量变化0.3%不大于0.4%，重复性试验允许误差为0.04%，两结果之差0.030%未超差，结果可用",
        "质量变化0.3%不大于0.4%，再现性试验允许误差为0.16%，两结果之差0.030%超差，结果不可用",
        "质量变化大于0.4%时重复性相对允许误差为8%，故0.030%超差",
        "质量变化小于0.4%时重复性试验允许误差为0.4%，两结果之差未超差"
      ],
      "answer": 0,
      "explanation": "T0610第5.1、5.2条：质量变化小于或等于0.4%时，重复性试验允许误差为0.04%，再现性试验允许误差为0.16%；质量变化大于0.4%时，重复性相对允许误差为8%，再现性相对允许误差为40%。本例质量变化约0.3%≤0.4%，适用绝对允许误差0.04%，两次结果之差|0.300%-0.330%|=0.030%≤0.04%，未超差。B混用了再现性条款，C适用条件错误（0.3%未超过0.4%），D数值张冠李戴。",
      "plain": "允许误差是判断「两次结果能不能要」的那把尺子。质量变化不超过0.4%时用小尺子：重复性0.04%、再现性0.16%；一旦超过0.4%就换成相对误差的大尺子：8%和40%。本例0.3%配0.04%的小尺子，两次差0.030%刚好过关。记住尺子大小随结果分段切换，别拿8%去量0.3%。",
      "references": [
        {
          "title": "沥青短期老化 视频搜索",
          "url": "https://search.bilibili.com/all?keyword=%E6%B2%A5%E9%9D%92%E7%9F%AD%E6%9C%9F%E8%80%81%E5%8C%96"
        },
        {
          "title": "旋转薄膜加热试验 视频搜索",
          "url": "https://search.bilibili.com/all?keyword=%E6%97%8B%E8%BD%AC%E8%96%84%E8%86%9C%E5%8A%A0%E7%83%AD%E8%AF%95%E9%AA%8C"
        }
      ]
    },
    {
      "id": 15,
      "level": 5,
      "q": "关于TFOT与RTFOT试验条件的对比，下列说法错误的是？",
      "options": [
        "TFOT每个盛样盘注入50g±0.5g试样形成厚度均匀薄膜，在163℃±1℃下保持5h，每个盛样盘从放入到取出的总时间不得超过5h+15min",
        "TFOT转盘以5.5r/min±1r/min水平旋转；RTFOT环形金属架以15r/min±0.2r/min垂直转动并向最低位置的盛样瓶吹入热空气",
        "RTFOT每个盛样瓶注入50g±0.5g试样，与TFOT的单盘用量相同",
        "两方法均要求不同样品的沥青试样不得同时放进同一烘箱加热老化，残留物的全部试验应在试样准备后72h内完成"
      ],
      "answer": 2,
      "explanation": "RTFOT每个盛样瓶注入35g±0.5g（T0610第3.1.7条），TFOT为每盘50g±0.5g（T0609第3.1.2条），C混淆了两者用量，错误。A对应T0609第3.1.2、3.2.2条；B对应T0609第2.1.1条与T0610第2.1.3、2.1.5条；D为两方法的共同规定。",
      "plain": "终极对比题，把两兄弟的全部家底摆上桌：TFOT盘装50克、烤5小时、转盘5.5转；RTFOT瓶装35克、烤85分钟、架子15转还每分钟吹4000毫升热风。C偷换概念说用量相同——记住「盘50瓶35」即可拆招。两条共同纪律也别忘：不同样品绝不同炉，残留物试验72小时内必须做完。",
      "references": [
        {
          "title": "沥青薄膜加热试验 视频搜索",
          "url": "https://search.bilibili.com/all?keyword=%E6%B2%A5%E9%9D%92%E8%96%84%E8%86%9C%E5%8A%A0%E7%83%AD%E8%AF%95%E9%AA%8C"
        },
        {
          "title": "旋转薄膜加热试验 视频搜索",
          "url": "https://search.bilibili.com/all?keyword=%E6%97%8B%E8%BD%AC%E8%96%84%E8%86%9C%E5%8A%A0%E7%83%AD%E8%AF%95%E9%AA%8C"
        }
      ]
    }
  ]
}

File: quiz/data/quizzes/2026-09-15.json
{
  "date": "2026-09-15",
  "title": "沥青每日答题 2026-09-15",
  "topic": "沥青动态剪切流变（DSR T0628）与弯曲梁流变（BBR T0627）试验规范细节——仪器参数、试件制备、加载条件、PG分级判据与允许误差（依据 JTG 3410-2025）",
  "plainSummary": "今日题目聚焦沥青流变性能两大核心试验：DSR（动态剪切流变仪）测高温抗车辙能力和中温抗疲劳性能，BBR（弯曲梁流变仪）测低温抗裂性能。题目覆盖仪器规格、试件制备、加载参数、车辙因子与疲劳因子计算、PG分级判据、允许误差等规范细节，帮你把流变试验的「数字密码」记牢。",
  "questions": [
    {
      "id": 1,
      "level": 1,
      "q": "DSR试验中，用于评价沥青高温抗变形能力的指标称为（ ）。",
      "options": ["疲劳因子", "车辙因子", "弯曲蠕变劲度", "m值"],
      "answer": 1,
      "explanation": "依据 JTG 3410-2025 T0628 第1.2条，DSR试验测定原样沥青或RTFOT残留物高温条件下的动态剪切模量和相位角，计算车辙因子 G*/sinδ，用于评价高温条件下沥青材料抗变形能力。疲劳因子 G*·sinδ 用于评价中温抗疲劳性能；弯曲蠕变劲度和m值是BBR试验的指标。",
      "plain": "车辙因子就像沥青的「抗变形盾牌」，数值越大说明沥青在高温下越不容易被车轮压出车辙。DSR试验就是专门测这个盾牌的厚度的。",
      "references": [
        {"title": "T0628 DSR试验规范解读", "url": "https://cztdhy.cn/list_37/3444.html"}
      ]
    },
    {
      "id": 2,
      "level": 1,
      "q": "BBR试验的适用温度范围是（ ）。",
      "options": ["5℃~85℃", "0℃~-36℃", "10℃~70℃", "-10℃~50℃"],
      "answer": 1,
      "explanation": "依据 JTG 3410-2025 T0627 第1.1条，本方法适用于0℃~-36℃温度条件下弯曲蠕变劲度为20MPa~1GPa沥青材料的弯曲蠕变性能测定。5℃~85℃是DSR试验的温度范围。",
      "plain": "BBR试验是给沥青「测耐寒指数」的，温度范围是0℃到零下36℃，模拟冬天路面冻裂的风险。",
      "references": [
        {"title": "T0627 BBR试验规范解读", "url": "https://cztdhy.cn/list_37/3443.html"}
      ]
    },
    {
      "id": 3,
      "level": 1,
      "q": "DSR试验中，试验盘有两种规格，其直径分别为（ ）。",
      "options": ["8.00mm±0.02mm 和 15mm±0.03mm", "10mm±0.02mm 和 25mm±0.05mm", "8.00mm±0.02mm 和 25mm±0.05mm", "12mm±0.02mm 和 20mm±0.05mm"],
      "answer": 2,
      "explanation": "依据 JTG 3410-2025 T0628 第2.1.1条，试验盘为两个规格，直径分别为8.00mm±0.02mm和25mm±0.05mm，厚度不小于1.5mm。8mm盘用于高模量（100kPa~10MPa），25mm盘用于低模量（100Pa~100kPa）。",
      "plain": "DSR的试验盘就像两个不同口径的「模具」，8mm小盘测硬沥青（高模量），25mm大盘测软沥青（低模量），规格千万别记混。",
      "references": [
        {"title": "DSR试验盘规格说明", "url": "https://syzql.com/xw/1250.html"}
      ]
    },
    {
      "id": 4,
      "level": 2,
      "q": "DSR试验中，25mm试验盘的标准盘间隙为（ ），胶粉橡胶沥青等含颗粒试件可调整为（ ）。",
      "options": ["1.00mm 和 2.00mm", "1.05mm 和 2.10mm", "2.00mm 和 1.00mm", "0.50mm 和 1.00mm"],
      "answer": 1,
      "explanation": "依据 JTG 3410-2025 T0628 第4.4条，对于直径25mm试验盘，修整试件后调整盘间隙为1.05mm（胶粉橡胶沥青等含有颗粒的沥青试件可为2.10mm）；最终试验时下降上盘，25mm盘间隙为1.00mm（含颗粒试件可为2.00mm）。",
      "plain": "25mm盘的间隙就像汉堡包的夹层厚度，标准款1.05mm，颗粒多的「加料款」要放宽到2.10mm，不然沥青会溢出来。",
      "references": [
        {"title": "DSR试件修整规范", "url": "https://cztdhy.cn/list_37/3444.html"}
      ]
    },
    {
      "id": 5,
      "level": 2,
      "q": "BBR试验中，加载系统施加的接触荷载和测试荷载分别为（ ）。",
      "options": ["20mN±5mN 和 500mN±50mN", "35mN±5mN 和 980mN±50mN", "50mN±10mN 和 1000mN±100mN", "10mN±2mN 和 800mN±40mN"],
      "answer": 1,
      "explanation": "依据 JTG 3410-2025 T0627 第2.1.1条，加载系统能施加35mN±5mN的接触荷载，试验过程中将试验荷载保持在980mN±50mN。技术要求：开始试验时系统在0.5s内将接触荷载从35mN±5mN增加到初始测试荷载980mN±50mN。",
      "plain": "BBR试验先轻轻「碰一下」试件（35mN接触荷载），然后迅速加大力气压下去（980mN测试荷载），就像医生先轻按再用力检查骨骼强度。",
      "references": [
        {"title": "BBR加载系统参数", "url": "https://www.tiptoptest.com/news_view.aspx?nid=2&typeid=5&id=1759"}
      ]
    },
    {
      "id": 6,
      "level": 2,
      "q": "DSR试验中，用于测定PAV残留物中温疲劳性能的临界指标是（ ）。",
      "options": ["G*/sinδ ≥1.0kPa", "G*/sinδ ≥2.2kPa", "G*·sinδ ≤5000kPa", "S ≤300MPa"],
      "answer": 2,
      "explanation": "依据 JTG 3410-2025 T0628 表T0628-3和表T0628-4，PAV残留物（长期老化后）的疲劳性能临界值为 G*·sinδ ≤5000kPa，此时目标剪切应变值为1%（范围0.8%~1.2%）。G*/sinδ ≥1.0kPa是原样沥青的高温临界值，G*/sinδ ≥2.2kPa是RTFOT残留物的高温临界值，S≤300MPa是BBR的低温临界值。",
      "plain": "沥青老化后最怕疲劳开裂，PAV残留物在DSR上的「及格线」是 G*·sinδ 不超过5000kPa，超过就说明抗疲劳能力不够了。",
      "references": [
        {"title": "DSR疲劳因子与PG分级", "url": "https://mip.book118.com/html/2025/0912/7162060036010156.shtm"}
      ]
    },
    {
      "id": 7,
      "level": 3,
      "q": "BBR试验中，试模的内部尺寸要求为：长（ ）、厚（ ）、宽（ ）。",
      "options": ["127mm±2.0mm、6.35mm±0.05mm、12.70mm±0.05mm", "125mm±1.0mm、6.00mm±0.05mm、12.00mm±0.05mm", "130mm±2.0mm、6.50mm±0.10mm、13.00mm±0.10mm", "120mm±1.5mm、6.00mm±0.03mm、12.50mm±0.05mm"],
      "answer": 0,
      "explanation": "依据 JTG 3410-2025 T0627 第2.2条，试模材料为铝板或不锈钢，模具内部尺寸为：长127mm±2.0mm、厚6.35mm±0.05mm、宽12.70mm±0.05mm。注：端块的厚度直接影响试件的厚度，而弯曲蠕变劲度与试件厚度的三次方倒数成正比，因此控制端块的厚度对于确保试验精度非常关键。",
      "plain": "BBR试模尺寸就像做饼干的模具，长127mm、厚6.35mm、宽12.70mm，厚度差一丁点都不行，因为劲度和厚度的三次方成反比，差0.1mm结果就差很多。",
      "references": [
        {"title": "BBR试模尺寸要求", "url": "https://cztdhy.cn/list_37/3443.html"}
      ]
    },
    {
      "id": 8,
      "level": 3,
      "q": "DSR试验中，试验频率为（ ），若频率不为该值则其精度为（ ）。",
      "options": ["5rad/s±0.1rad/s，精度±2%", "10rad/s±0.1rad/s，精度±1%", "15rad/s±0.2rad/s，精度±0.5%", "20rad/s±0.5rad/s，精度±2%"],
      "answer": 1,
      "explanation": "依据 JTG 3410-2025 T0628 第2.1.5条，加载设备可施加10rad/s±0.1rad/s频率的正弦振荡荷载。如果频率不为10rad/s，则其频率精度为±1%。",
      "plain": "DSR试验的频率就像音乐的节拍，标准是10rad/s，相当于每秒振动1.6次左右。如果设备频率不是这个值，误差也不能超过1%。",
      "references": [
        {"title": "DSR加载设备频率要求", "url": "https://syzql.com/xw/1250.html"}
      ]
    },
    {
      "id": 9,
      "level": 3,
      "q": "BBR试验中，试件脱模前在冷却室或冰浴中的冷却温度和冷却时间要求为（ ）。",
      "options": ["-5℃±7℃，不超过5min", "0℃±5℃，不超过10min", "-10℃±5℃，不超过3min", "5℃±3℃，不超过8min"],
      "answer": 0,
      "explanation": "依据 JTG 3410-2025 T0627 第4.5条第(2)款，在脱模前，将含试件的金属模放在冷却室或冰浴中适当冷却，保证试件在脱模时不变形，冷却温度宜为-5℃±7℃，冷却时间不超过5min。同时冷却温度不应低于试验温度+10℃，也不应放入BBR恒温浴中冷却。",
      "plain": "BBR试件脱模前要「冰镇」一下，温度约-5℃（允许上下浮动7℃），但最多冰5分钟，冰太久试件会冻硬，测出来的劲度就不准了。",
      "references": [
        {"title": "BBR试件脱模冷却要求", "url": "https://www.tiptoptest.com/news_view.aspx?nid=2&typeid=5&id=1759"}
      ]
    },
    {
      "id": 10,
      "level": 4,
      "q": "DSR试验中，原样沥青在高温性能检验时，采用应变控制模式的目标剪切应变值为（ ），应变范围为（ ）。",
      "options": ["10%，8%~12%", "12%，9%~15%", "1%，0.8%~1.2%", "5%，4%~6%"],
      "answer": 1,
      "explanation": "依据 JTG 3410-2025 T0628 表T0628-3，原样沥青在高温性能检验时（临界值G*/sinδ≥1.0kPa），应变控制模式的目标剪切应变值为12%，应变范围为9%~15%。TFOT/RTFOT残留物的目标值为10%（范围8%~12%），PAV残留物的目标值为1%（范围0.8%~1.2%）。",
      "plain": "原样沥青测高温性能时，DSR的「拉伸幅度」目标是12%，允许在9%~15%之间浮动。就像拉橡皮筋，拉得太少测不准，拉得太多沥青会「累坏」。",
      "references": [
        {"title": "DSR应变控制模式参数表", "url": "https://cztdhy.cn/list_37/3444.html"}
      ]
    },
    {
      "id": 11,
      "level": 4,
      "q": "BBR试验中，若试件的变形大于（ ）或小于（ ），则试验结果无效。",
      "options": ["5mm 或 0.05mm", "4mm 或 0.08mm", "3mm 或 0.10mm", "6mm 或 0.06mm"],
      "answer": 1,
      "explanation": "依据 JTG 3410-2025 T0627 第1.4条，根据本方法进行试验时，若试件的变形大于4mm或小于0.08mm，则试验结果无效。变形太大说明试件太软或荷载过大，变形太小说明试件太硬或仪器有问题。",
      "plain": "BBR试验有个「变形禁区」：变形超过4mm说明沥青太软像「橡皮泥」，小于0.08mm说明太硬像「石头」，这两种情况测出来的数据都不能用。",
      "references": [
        {"title": "BBR试验结果有效性判定", "url": "https://cztdhy.cn/list_37/3443.html"}
      ]
    },
    {
      "id": 12,
      "level": 4,
      "q": "DSR试验中，温度标定采用硅橡胶片法时，标定温度应覆盖（ ），以（ ）为温度增量进行温度标定。",
      "options": ["5℃~80℃，以5℃为增量", "10℃~82℃，以6℃为增量", "15℃~85℃，以7℃为增量", "20℃~90℃，以8℃为增量"],
      "answer": 1,
      "explanation": "依据 JTG 3410-2025 T0628 第3.3.1条第(4)款，标定温度应覆盖10℃~82℃，以6℃为温度增量进行温度标定。当DSR系统测定温度和标定温度传感器测定温度之差均不大于0.1℃时，无须进行温度修正；当温度之差大于0.1℃时，应绘制温度修正曲线。",
      "plain": "DSR温度标定要像「爬楼梯」一样，从10℃开始，每隔6℃测一次，一直爬到82℃，确保每个温度点的读数都准。",
      "references": [
        {"title": "DSR温度标定方法", "url": "https://syzql.com/xw/1250.html"}
      ]
    },
    {
      "id": 13,
      "level": 5,
      "q": "某沥青经DSR试验测得：动态剪切模量G*=2500Pa，相位角δ=35°。则该车辙因子G*/sinδ为（ ）kPa（精确至0.01kPa）。",
      "options": ["3.89kPa", "4.36kPa", "5.21kPa", "6.12kPa"],
      "answer": 1,
      "explanation": "依据 JTG 3410-2025 T0628 第6.5条，车辙因子 RI = G*/sinδ。已知G*=2500Pa=2.5kPa，δ=35°，sin35°≈0.5736。RI = 2.5 / 0.5736 ≈ 4.358kPa，精确至0.01kPa为4.36kPa。",
      "plain": "这道题就是套公式：车辙因子=动态剪切模量÷sin(相位角)。先把2500Pa换成2.5kPa，再查表或用计算器算sin35°≈0.5736，最后2.5÷0.5736≈4.36。注意单位换算，Pa要换成kPa！",
      "references": [
        {"title": "DSR车辙因子计算", "url": "https://search.bilibili.com/all?keyword=DSR车辙因子计算"}
      ]
    },
    {
      "id": 14,
      "level": 5,
      "q": "BBR试验中，某试件在t=60s时的弯曲蠕变劲度Sm(60)=180MPa，m(60)=0.35。按规范要求，该试件在低温PG分级中（ ）。",
      "options": ["满足低温等级要求，因为S<300MPa且m>0.300", "不满足低温等级要求，因为S>150MPa", "需进一步计算ΔTc温度才能判定", "不满足低温等级要求，因为m>0.300"],
      "answer": 0,
      "explanation": "依据 JTG 3410-2025 及PG分级体系（AASHTO M320），BBR试验的低温性能判据为：弯曲蠕变劲度S≤300MPa且m值≥0.300。本题中S=180MPa<300MPa，m=0.35>0.300，两个条件同时满足，因此该试件满足低温等级要求。ΔTc温度是用于更精细评价低温连续等级的辅助指标，不是基本合格判据。",
      "plain": "BBR的「双门槛」就像考驾照的科目一和科目二：S（劲度）不能超过300MPa，m值不能低于0.300。两个都过才算合格。本题180MPa和0.35都达标，所以合格。",
      "references": [
        {"title": "PG分级BBR低温判据", "url": "https://search.bilibili.com/all?keyword=PG分级BBR低温判据"}
      ]
    },
    {
      "id": 15,
      "level": 5,
      "q": "DSR试验中，RTFOT残留物G*/sinδ的重复性试验相对允许误差为（ ），再现性试验相对允许误差为（ ）。",
      "options": ["5.2% 和 11.9%", "8.4% 和 19.5%", "11.8% 和 27.8%", "7.5% 和 15.9%"],
      "answer": 1,
      "explanation": "依据 JTG 3410-2025 T0628 表T0628-5，重复性和再现性相对允许误差如下：原样沥青G*/sinδ的重复性为5.2%、再现性为11.9%；RTFOT残留物G*/sinδ的重复性为8.4%、再现性为19.5%；PAV残留物G*·sinδ的重复性为11.8%、再现性为27.8%。7.5%和15.9%是BBR试验中弯曲蠕变劲度的重复性和再现性允许误差。",
      "plain": "RTFOT残留物测车辙因子的「误差红线」是：同一个人重复测，两次结果相差不能超过8.4%；不同实验室测，相差不能超过19.5%。这几个数字容易混，记住「原样最准（5.2/11.9），PAV最松（11.8/27.8），RTFOT居中（8.4/19.5）」。",
      "references": [
        {"title": "DSR允许误差表", "url": "https://renrendoc.com/paper/464827634.html"}
      ]
    }
  ]
}

File: quiz/data/quizzes/2026-09-16.json
{
  "date": "2026-09-16",
  "title": "沥青每日答题 2026-09-16",
  "topic": "沥青压力老化容器试验（PAV T0630）规范细节——仪器规格、加压与减压时序、无效判据、脱气处理与长期老化残留物评价（依据 JTG 3410-2025）",
  "plainSummary": "今日聚焦长期老化体系的核心——压力老化容器试验PAV（T0630）：先用3题打基础（试验目的、适用样品、三档标准温度），再进试验条件（压缩空气介质、2.1MPa压力、20h老化时长、灌样预热163℃），随后深挖仪器细节（不锈钢盛样盘规格、10盘3支撑点盘架、减压阀与压力调节器分工），攻破无效判据三容忍线与老化后168℃烘箱-170℃真空脱气流程，最后挑战PG分级用途关联、加压升温幅值计算与RTFOT/PAV参数总清算。建议先做L1-L2找感觉，错题看大白话解析，L4-L5反复刷到能背出全部数值。",
  "questions": [
    {
      "id": 1,
      "level": 1,
      "q": "沥青压力加热老化试验（PAV法，T0630）的核心目的，下列说法最准确的是哪一项？",
      "options": [
        "采用高温和压缩空气在压力容器中对沥青进行加速老化，模拟沥青在道路使用过程中发生的氧化老化，评价其抗氧化老化能力",
        "模拟沥青在拌和站高温拌和与摊铺过程中发生的短期热老化",
        "模拟沥青在自然环境中受紫外线照射引起的光氧老化",
        "测定沥青中的蜡含量随温度升高而析出的规律"
      ],
      "answer": 0,
      "explanation": "依据 JTG 3410-2025 T0630 第1.1条：本方法采用高温和压缩空气在压力容器中对沥青进行加速老化，以模拟沥青在道路使用过程中发生的氧化老化，用来评价其抗氧化老化能力。B 项是 TFOT（T0609）/RTFOT（T0610）短期老化的目的；PAV 试验设备不含紫外线光源，光氧老化不属于其模拟范围；蜡含量测定属 T0615 裂解蒸馏法内容，与 PAV 无关。",
      "plain": "把沥青想成一块会在路上慢慢「变老变硬」的橡皮糖。PAV 就是给沥青上「高压锅加温」套餐：丢进压力容器，灌压缩空气、加热，几个小时就模拟出在路上跑好几年被空气氧化的效果。TFOT、RTFOT 模拟的是拌和摊铺那一下的短期老化，PAV 模拟的是服役期的长期老化，两者定位别搞混。",
      "references": [
        {
          "title": "T0630-2025 沥青压力加热老化试验（PAV法）规程全文",
          "url": "https://www.cztdhy.cn/list_37/3441.html"
        },
        {
          "title": "沥青压力老化系统（PAV）使用说明",
          "url": "https://m.chem17.com/st250492/article_4524373.html"
        }
      ]
    },
    {
      "id": 2,
      "level": 1,
      "q": "按 JTG 3410-2025 T0630 规定，压力加热老化试验（PAV）的适用对象，下列说法正确的是哪一项？",
      "options": [
        "仅适用于道路石油沥青，聚合物改性沥青禁止进行本试验",
        "适用于道路石油沥青、聚合物改性沥青，以及稀释沥青、乳化沥青的残留物",
        "乳化沥青原液无需蒸发即可直接放入压力容器老化",
        "需先将沥青溶解于三氯乙烯后再进行压力老化"
      ],
      "answer": 1,
      "explanation": "T0630 第1.2条：本方法适用于道路石油沥青、聚合物改性沥青或稀释沥青、乳化沥青的残留物。即稀释沥青、乳化沥青不能带溶剂或水直接老化，必须先按相应方法蒸发得到残留物后方可试验；三氯乙烯溶解是溶解度试验（T0607）的前处理方式，与 PAV 无关。",
      "plain": "PAV 不是什么沥青都能直接上锅：基质沥青、改性沥青可以直接做，但乳化沥青、稀释沥青里混着水和溶剂，得先「蒸干」拿到残留物再进压力容器，不然水和溶剂一进高温高压环境就乱套了。记住关键词——残留物。",
      "references": [
        {
          "title": "T0630-2025 沥青压力加热老化试验（PAV法）规程全文",
          "url": "https://www.cztdhy.cn/list_37/3441.html"
        },
        {
          "title": "压力老化试验PAV 视频搜索",
          "url": "https://search.bilibili.com/all?keyword=%E5%8E%8B%E5%8A%9B%E8%80%81%E5%8C%96%E8%AF%95%E9%AA%8CPAV"
        }
      ]
    },
    {
      "id": 3,
      "level": 1,
      "q": "PAV 标准试验温度分为三档；当无法确定沥青预期PG等级时，应选定的试验温度是多少？",
      "options": [
        "85℃、95℃、105℃三档；无法确定时选95℃",
        "90℃、100℃、110℃三档；无法确定时选90℃",
        "90℃、100℃、110℃三档；无法确定时选100℃",
        "100℃、110℃、120℃三档；无法确定时选110℃"
      ],
      "answer": 2,
      "explanation": "T0630 第3.1.2条：压力加热老化的标准试验温度可分为90℃、100℃和110℃三个条件；试验温度一般根据沥青样品预期的PG等级进行确定，当无法确定沥青预期的PG等级时，可选定100℃作为试验温度。",
      "plain": "PAV 就三档温度可选：90、100、110。原则上先看沥青的PG等级再定温度；要是手里没信息、拿不准，规范给你兜底——选中间档100℃。记住这句「拿不准就100」，考试常挖坑让你选90或110。",
      "references": [
        {
          "title": "JTG 3410-2025/T 0630 沥青压力加热老化试验（PAV法）",
          "url": "https://www.tiptoptest.com/news_view.aspx?nid=2&typeid=5&id=1771"
        },
        {
          "title": "T0630-2025 沥青压力加热老化试验（PAV法）规程全文",
          "url": "https://www.cztdhy.cn/list_37/3441.html"
        }
      ]
    },
    {
      "id": 4,
      "level": 2,
      "q": "PAV 试验向压力容器内充入的气体介质及老化过程中应控制的压力为多少？",
      "options": [
        "纯氧气，2.1MPa±0.1MPa",
        "压缩空气，2.1MPa±0.1MPa",
        "压缩空气，2.5MPa±0.1MPa",
        "氮气，2.1MPa±0.1MPa"
      ],
      "answer": 1,
      "explanation": "T0630 第2.1.2条与2.4条：充入商业瓶装或同性质的压缩空气，由压力调节器使老化过程中容器压力控制在2.1MPa±0.1MPa。2.5MPa 是减压阀应防止超过的上限（压力不超过容器设计压力的要求），并非工作压力；介质是压缩空气，而非纯氧或氮气。",
      "plain": "高压锅里灌的不是纯氧气也不是氮气，就是普通的压缩空气，压力控制在2.1兆帕上下0.1的窗口里。2.5兆帕是安全红线——减压阀负责别让它超过去。别把红线当工作压力，这是出题人最爱挖的坑。",
      "references": [
        {
          "title": "T0630-2025 沥青压力加热老化试验（PAV法）规程全文",
          "url": "https://www.cztdhy.cn/list_37/3441.html"
        },
        {
          "title": "沥青压力老化试验仪测定沥青耐老化性能试验方法",
          "url": "https://m.instrument.com.cn/netshow/SH103372/solution-s982557.html"
        }
      ]
    },
    {
      "id": 5,
      "level": 2,
      "q": "PAV 试验中，保持压力容器内温度和空气压力恒定、进行压力加热的规定时长是多少？",
      "options": [
        "20h±10min",
        "5h±15min",
        "85min",
        "48h±30min"
      ],
      "answer": 0,
      "explanation": "T0630 第3.2.3条：保持压力容器内的温度和空气压力恒定，压力加热20h±10min。5h 是 TFOT（T0609）的加热时间，85min 是 RTFOT（T0610）标准海拔下的老化时间，均易与 PAV 混淆。",
      "plain": "记住 PAV 的招牌数字：20个小时，误差只有正负10分钟——所以它常被叫作「过夜试验」。5小时是薄膜烘箱 TFOT 的活儿，85分钟是旋转薄膜 RTFOT 的活儿，三个老化方法的时长排一排：85分钟、5小时、20小时，谁是谁别再张冠李戴。",
      "references": [
        {
          "title": "JTG 3410-2025/T 0630 沥青压力加热老化试验（PAV法）",
          "url": "https://www.tiptoptest.com/news_view.aspx?nid=2&typeid=5&id=1771"
        },
        {
          "title": "T0630-2025 沥青压力加热老化试验（PAV法）条文转载",
          "url": "https://www.syzql.com/xw/1241.html"
        }
      ]
    },
    {
      "id": 6,
      "level": 2,
      "q": "进行 PAV 试验前，应将按 T0610 老化后的8个盛样瓶残留物刮入预热的灌样容器中搅拌均匀，灌样容器的预热温度为多少？对高黏改性沥青允许以什么温度代替？",
      "options": [
        "预热至约175℃；普通沥青可采用163℃代替",
        "预热至约135℃；不允许任何温度替代",
        "预热至约163℃；高黏改性沥青（如高弹改性沥青、橡胶沥青）可采用175℃代替",
        "预热至约150℃；高黏改性沥青可采用185℃代替"
      ],
      "answer": 2,
      "explanation": "T0630 第3.1.3条：按 T0602 准备试样，再按 T0610 旋转薄膜加热老化，将8个盛样瓶残留物刮入预热至约163℃的灌样容器内搅拌均匀；条文注释规定：对黏度较高的改性沥青（如高弹改性沥青、橡胶沥青），可采用175℃代替163℃进行试验，并应在报告中说明。",
      "plain": "RTFOT 出来的残留物要趁热刮进已经预热到163℃的灌样锅里拌匀。要是碰上高弹改性沥青、橡胶沥青这种「稠得像糖稀」的，163℃嫌它流动不动，允许提到175℃，但必须在报告里写清楚，不能偷偷改温度。",
      "references": [
        {
          "title": "T0630-2025 沥青压力加热老化试验（PAV法）规程全文",
          "url": "https://www.cztdhy.cn/list_37/3441.html"
        },
        {
          "title": "沥青压力老化系统（PAV）使用说明",
          "url": "https://m.chem17.com/st250492/article_4524373.html"
        }
      ]
    },
    {
      "id": 7,
      "level": 3,
      "q": "T0630 规定的 PAV 盛样盘规格及每个盛样盘装入的试样质量是多少？",
      "options": [
        "内径150mm、深度9.5mm±1.0mm的铝制盛样盘；每盘装35g±0.5g",
        "内径140mm、深度9.5mm±1.0mm的不锈钢盛样盘；每盘装50g±0.5g",
        "内径140mm、深度15mm±1.0mm的不锈钢盛样盘；每盘装100g±1g",
        "外径139.7mm、高64mm的玻璃盛样瓶；每瓶装35g±0.5g"
      ],
      "answer": 1,
      "explanation": "T0630 第2.2条：盛样盘为内径140mm、深度9.5mm±1.0mm的不锈钢盛样盘（应符合 T0609 中2.2要求）；第3.1.3条规定每个盛样盘加入50g±0.5g热沥青。D 项是 RTFOT 玻璃盛样瓶的规格，35g±0.5g 是 RTFOT 每瓶装样量，属易混项。",
      "plain": "PAV 的盘子是不锈钢浅盘，内径140毫米、深9.5毫米左右，一盘装50克沥青。老有人拿 RTFOT 那种玻璃瓶来答——玻璃瓶是旋转薄膜烘箱用的，每瓶35克；PAV 是又宽又浅的钢盘。记住组合口诀：钢盘140、50克；玻璃瓶139.7、35克。",
      "references": [
        {
          "title": "T0630-2025 沥青压力加热老化试验（PAV法）条文转载",
          "url": "https://www.syzql.com/xw/1241.html"
        },
        {
          "title": "沥青压力老化试验仪测定沥青耐老化性能试验方法",
          "url": "https://m.instrument.com.cn/netshow/SH103372/solution-s982557.html"
        }
      ]
    },
    {
      "id": 8,
      "level": 3,
      "q": "关于 PAV 压力容器内盘架的结构要求，下列说法符合 T0630 规定的是哪一项？",
      "options": [
        "盘架最多放置5个盛样盘，支撑点不少于2个",
        "盛样盘数量不限，支撑点数量也不限",
        "盘架仅能放置1个盛样盘，每层水平度无需检查",
        "盘架可水平放置10个盛样盘，支撑点不少于3个，支架至各支撑点距离差值控制在±0.5mm以内"
      ],
      "answer": 3,
      "explanation": "T0630 第2.1.1条：压力容器内可容纳一个由10个支架和不少于3个支撑架组成的盘架，盘架上可水平放置10个盛样盘；图T0630-2要求支撑点（支撑架与容器的接触点）不少于3个，每层支架顶面至各支撑点的垂直距离差值控制在±0.5mm，以保证每层盛样盘水平；相邻支架净距不小于12mm，试样表面与容器顶壁净距不小于10mm。",
      "plain": "压力容器里是个多层货架，一层能平放10个盘子，至少3个支撑点撑着；每个支架到各支撑点的距离差不能超0.5毫米。为什么要这么抠？盘子歪一点，50克沥青就会往低处流成一坨，厚度不均匀，老化程度就不一致，数据就废了。",
      "references": [
        {
          "title": "T0630-2025 沥青压力加热老化试验（PAV法）规程全文",
          "url": "https://www.cztdhy.cn/list_37/3441.html"
        },
        {
          "title": "PAV压力老化仪结构 视频搜索",
          "url": "https://search.bilibili.com/all?keyword=PAV%E5%8E%8B%E5%8A%9B%E8%80%81%E5%8C%96%E4%BB%AA%E7%BB%93%E6%9E%84"
        }
      ]
    },
    {
      "id": 9,
      "level": 3,
      "q": "关于 PAV 压力控制设备中减压阀、压力调节器、放气阀的分工，符合 T0630 规定的是哪一项？",
      "options": [
        "减压阀防止容器中压力超过设计压力，老化过程中容器中压力应不超过2.5MPa；压力调节器控制精度±0.02MPa，使容器压力控制在2.1MPa±0.1MPa",
        "减压阀负责把工作压力精确控制在2.1MPa±0.02MPa",
        "压力调节器负责防止压力超过2.5MPa的设计上限",
        "放气阀在老化过程中持续排气以维持压力稳定"
      ],
      "answer": 0,
      "explanation": "T0630 第2.1.2条：压力控制设备包括减压阀、压力调节器和放气阀。减压阀防止容器中压力超过容器的设计压力，老化过程中容器中压力应不超过2.5MPa；压力调节器压力控制精度为±0.02MPa，使容器压力控制在2.1MPa±0.1MPa；放气阀用于老化结束后在8~15min内将容器中压力从2.1MPa慢速减至大气压力，并非在老化过程中持续排气。",
      "plain": "三个阀门三个角色，别搞混：减压阀是保安，只管「不许超过2.5兆帕」这条红线；压力调节器是司机，稳稳把压力开在2.1兆帕、精度±0.02；放气阀是散场时的开门人，试验结束才慢速放压（8~15分钟放完）。谁干什么活儿，规范分得清清楚楚。",
      "references": [
        {
          "title": "JTG 3410-2025/T 0630 沥青压力加热老化试验（PAV法）",
          "url": "https://www.tiptoptest.com/news_view.aspx?nid=2&typeid=5&id=1771"
        },
        {
          "title": "T0630-2025 沥青压力加热老化试验（PAV法）条文转载",
          "url": "https://www.syzql.com/xw/1241.html"
        }
      ]
    },
    {
      "id": 10,
      "level": 4,
      "q": "按 T0630 第3.2.2条，PAV 开始老化试验时的加压与计时时机，正确的做法是哪一项？",
      "options": [
        "容器温度达到试验温度并稳定后，立即加压并开始计时",
        "先施加2.1MPa压力再开始升温，温度一达标就开始计时",
        "当容器内部温度达到试验温度减去标定加压升温幅值时，施加2.1MPa±0.1MPa空气压力并开始计时；若2h内未达到加压的温度条件，则中断试验、试样废弃",
        "温度达到试验温度加10℃后加压，待冷却至试验温度时再计时"
      ],
      "answer": 2,
      "explanation": "T0630 第3.1.1条与3.2.2条：设备使用前需标定加压升温幅值（测3次取平均值，一般为5~20℃；内嵌一体化控制设备不需标定）；开始老化时，当容器内部温度达到试验温度减去标定加压升温幅值时，施加2.1MPa±0.1MPa空气压力并开始计时；若2h内未达到加压的温度条件，则中断试验、试样废弃。因加压后温度会回升一个幅值，必须预留余量，不能等到试验温度才加压。",
      "plain": "充气这步有讲究：一加压，容器里温度会自己往上蹿一截（一般5~20℃）。所以要先把温度打到「目标温度减去这一截」再充气，蹿完正好落在目标上。因此每台设备用前要先标定「加压升温幅值」测3次取平均。要是2小时还达不到加压温度条件，直接判废重来，不硬撑。",
      "references": [
        {
          "title": "T0630-2025 沥青压力加热老化试验（PAV法）规程全文",
          "url": "https://www.cztdhy.cn/list_37/3441.html"
        },
        {
          "title": "沥青压力老化试验仪测定沥青耐老化性能试验方法",
          "url": "https://m.instrument.com.cn/netshow/SH103372/solution-s982557.html"
        }
      ]
    },
    {
      "id": 11,
      "level": 4,
      "q": "按 T0630 第3.2.5条，老化阶段出现下列哪种情况时判定老化过程无效、试样废弃？",
      "options": [
        "温度偏离试验温度±1℃的总时间超过120min，或压力偏离2.1MPa±0.1MPa超过60min",
        "温度偏离试验温度±1℃的总时间超过60min，或偏离±5℃的总时间超过10min，或压力偏离2.1MPa±0.2MPa超过30min",
        "温度偏离试验温度±2℃的总时间超过30min，或压力偏离2.1MPa±0.5MPa超过10min",
        "只要压力偏离2.1MPa±0.2MPa超过10min即判老化无效"
      ],
      "answer": 1,
      "explanation": "T0630 第3.2.5条：在老化阶段，加热温度偏离试验温度±1℃的总时间超过60min，或偏离试验温度±5℃的总时间超过10min，或压力偏离2.1MPa±0.2MPa超过30min，则老化过程无效，废弃试样。其余选项的限值与窗口均为干扰项，注意与「2h内未达加压温度条件中断试验」（3.2.2）区分。",
      "plain": "这题就是背三条「容忍线」：温度偏1℃以内累计超一小时、偏5℃累计超十分钟、压力偏离±0.2兆帕超半小时——踩中任何一条，这锅沥青直接报废。小偏差要熬得久才致命，大偏差十分钟就完蛋，宽严之间有梯度，背的时候可以这么联想记忆。",
      "references": [
        {
          "title": "JTG 3410-2025/T 0630 沥青压力加热老化试验（PAV法）",
          "url": "https://www.tiptoptest.com/news_view.aspx?nid=2&typeid=5&id=1771"
        },
        {
          "title": "沥青压力老化试验仪测定沥青耐老化性能试验方法",
          "url": "https://m.instrument.com.cn/netshow/SH103372/solution-s982557.html"
        }
      ]
    },
    {
      "id": 12,
      "level": 4,
      "q": "PAV 老化结束后至残留物灌模前的处理操作，按 T0630 规定的正确顺序是哪一项？",
      "options": [
        "盛样盘移入预热168℃±5℃电热鼓风干燥箱加热15min±1min → 刮入预热168℃±5℃灌样容器 → 放入预热170℃±5℃真空干燥器加热15min±1min → 抽真空至负压15kPa±2.5kPa恒压30min±1min → 表面气泡用热小刀去除、缓慢搅拌后立即试模灌样",
        "盛样盘常温冷却 → 研碎 → 溶于三氯乙烯 → 过滤 → 蒸干后灌模",
        "盛样盘直接放入170℃真空干燥器抽真空60min → 取出直接灌模",
        "盛样盘移入105℃烘箱加热30min → 刮入灌样容器 → 室温静置去气泡"
      ],
      "answer": 0,
      "explanation": "T0630 第3.2.6~3.2.8条：打开压力容器后将盛样盘移入预热至168℃±5℃的电热鼓风干燥箱加热15min±1min，刮入预热至168℃±5℃的灌样容器（注入残留物厚度15~40mm）；立即放入预热至170℃±5℃的真空干燥器加热15min±1min，快速抽真空至负压15kPa±2.5kPa，恒压30min±1min去除气泡；解除压力后取出，若表面仍有气泡用热小刀去除，缓慢搅拌后立即逐个试模灌样。",
      "plain": "出锅流程三步走：第一步进168℃烘箱让沥青软化，好从盘里刮下来；第二步刮进灌样锅；第三步进170℃真空干燥器抽真空半小时把气泡赶走——高压锅里憋了20小时，沥青里溶着空气，气泡不赶走，后面做 DSR、BBR 试件时劲度就测不准。有残余气泡还得用热小刀抹掉再灌模。",
      "references": [
        {
          "title": "T0630-2025 沥青压力加热老化试验（PAV法）条文转载",
          "url": "https://www.syzql.com/xw/1241.html"
        },
        {
          "title": "沥青压力老化系统（PAV）使用说明",
          "url": "https://m.chem17.com/st250492/article_4524373.html"
        }
      ]
    },
    {
      "id": 13,
      "level": 5,
      "q": "关于 PAV 长期老化残留物在沥青 PG 分级评价中的用途，下列说法正确的是哪一项？",
      "options": [
        "仅用于测定针入度比（残留物针入度与原样针入度之比），评价短期老化程度",
        "用于克利夫兰开口杯闪点试验，评价长期老化后的施工安全性能",
        "用于重新进行 RTFOT 试验，实现二次叠加短期老化",
        "用于 DSR 测定疲劳因子G*·sinδ（判据不超过5000kPa）评价疲劳性能，并用于 BBR 测定弯曲蠕变劲度S（不大于300MPa）与蠕变速率m（不小于0.300）评价低温性能"
      ],
      "answer": 3,
      "explanation": "依据 JTG 3410-2025 T0628、T0627 条款：当采用长期老化试样进行性能试验时，按 T0630 要求进行压力加热老化。PG 分级中，PAV 残留物用于 DSR 测定疲劳因子G*·sinδ（判据不超过5000kPa；车辙因子G*/sinδ用原样沥青测定，判据不小于1.0kPa），BBR 低温试验亦以 PAV 残留物进行（判据 S 不大于300MPa、m 不小于0.300）。针入度比是短期老化（TFOT/RTFOT）残留物的评价指标；闪点用原样沥青测定。",
      "plain": "PAV 残留物是 PG 分级后半场的「专用演员」：拿去做 DSR 测疲劳因子G*·sinδ（不能超5000千帕），再拿去做 BBR 看低温（劲度不超300兆帕、m值不低于0.300）。一句话记：原样沥青管车辙，PAV 残留物管疲劳和低温。针入度比是短期老化的评价指标，别安到 PAV 头上。",
      "references": [
        {
          "title": "T0630-2025 沥青压力加热老化试验（PAV法）规程全文",
          "url": "https://www.cztdhy.cn/list_37/3441.html"
        },
        {
          "title": "PG分级 DSR BBR 视频搜索",
          "url": "https://search.bilibili.com/all?keyword=PG%E5%88%86%E7%BA%A7%20DSR%20BBR"
        }
      ]
    },
    {
      "id": 14,
      "level": 5,
      "q": "某台 PAV 设备按 T0630 标定加压升温幅值，3次测定结果分别为10℃、12℃、14℃。现设定试验温度为100℃，则开始施加2.1MPa空气压力时，压力容器内部温度应达到多少？加压结束后容器温度约回升至多少？",
      "options": [
        "加压时100℃，加压后约回升至112℃",
        "加压时112℃，加压后降至100℃",
        "加压时88℃，加压后约回升至100℃",
        "加压时90℃，加压后保持90℃不变"
      ],
      "answer": 2,
      "explanation": "标定值取3次平均：(10+12+14)/3=12℃。按 T0630 第3.2.2条，当容器内部温度达到试验温度减去标定加压升温幅值时加压，即100－12=88℃；加压后温度回升一个幅值（12℃），约回到100℃附近，正好落在试验温度允许窗口内，随后开始20h计时。易错点：忘记取3次平均，或方向弄反（误以为加压降温）。",
      "plain": "算法两步：先把三次标定值平均，(10+12+14)÷3=12℃；再用目标温度减它，100－12=88℃时充气，温度蹿12℃正好回到100℃。这道题考的是「为什么要在低温时加压」的理解——不留余量，充完气温度就冲过头，直接触发±1℃超时判废。易错点：忘记取平均、或把方向弄反。",
      "references": [
        {
          "title": "JTG 3410-2025/T 0630 沥青压力加热老化试验（PAV法）",
          "url": "https://www.tiptoptest.com/news_view.aspx?nid=2&typeid=5&id=1771"
        },
        {
          "title": "T0630-2025 沥青压力加热老化试验（PAV法）规程全文",
          "url": "https://www.cztdhy.cn/list_37/3441.html"
        }
      ]
    },
    {
      "id": 15,
      "level": 5,
      "q": "下列关于 PAV（T0630）与 RTFOT（T0610）试验参数的对比，错误的是哪一项？",
      "options": [
        "两者均模拟沥青在路面服役使用期发生的长期氧化老化",
        "RTFOT 常压热空气老化约85min，PAV 充2.1MPa压缩空气老化20h±10min",
        "RTFOT 每个玻璃盛样瓶装样35g±0.5g，PAV 每个不锈钢盛样盘装样50g±0.5g",
        "PAV 试验的样品必须先经过 RTFOT 短期老化，取其残留物再进行压力加热老化"
      ],
      "answer": 0,
      "explanation": "A 项错误（即本题答案）：RTFOT 模拟的是拌和、摊铺等施工过程中的短期热老化，PAV 才是模拟路面服役期的长期氧化老化，两者定位不同。B、C、D 均正确：RTFOT 在常压下以热空气老化（标准海拔下85min），每个玻璃盛样瓶装35g±0.5g；PAV 充2.1MPa压缩空气老化20h±10min，每个不锈钢盛样盘装50g±0.5g；且按 T0630 第3.1.3条，PAV 试样须为按 T0610 老化后的8个盛样瓶残留物，二者是接力关系。",
      "plain": "这是易混题里的「总清算」：RTFOT 管施工期的短期老化（常压、85分钟、玻璃瓶35克），PAV 管服役期的长期老化（2.1兆帕、20小时、钢盘50克），而且 PAV 的料必须先过 RTFOT——俩是接力关系，不是同一个东西。选项A把两者的定位混为一谈，所以错。建议把这张对比表抄在小卡片上随时背。",
      "references": [
        {
          "title": "沥青压力老化系统（PAV）使用说明",
          "url": "https://m.chem17.com/st250492/article_4524373.html"
        },
        {
          "title": "T0630-2025 沥青压力加热老化试验（PAV法）条文转载",
          "url": "https://www.syzql.com/xw/1241.html"
        }
      ]
    }
  ]
}
