Repository: xvlihao11/asphalt-platform-

File: quiz/data/quizzes/2026-09-17.json
{
  "date": "2026-09-17",
  "title": "沥青每日答题 2026-09-17",
  "topic": "沥青低温脆性——弗拉斯脆点试验（T0613）规范细节与当量脆点、低温性能综合（依据 JTG 3410-2025）",
  "plainSummary": "今日主题：沥青低温脆性——弗拉斯脆点试验（T0613）规范细节与低温性能综合。脆点就是沥青的「耐寒极限」，是冬季路面抗裂的关键指标。15 道题从脆点概念与适用范围入门，经冷浴介质、薄钢片规格、降温速率等仪器参数，到弯曲操作周期、试片制备放置、双试片判定等操作细节，最后是结果判定计算与弗拉斯脆点、当量脆点 T1.2 的方法辨析。建议先在平台作答再看解析，对照规程 T0613 记牢关键数值：涂膜 0.41g、降温 1℃/min、弯曲间隔 38s、重复性 3℃。",
  "questions": [
    {
      "id": 1,
      "level": 1,
      "q": "按 JTG 3410-2025 T0613，弗拉斯脆点的定义是沥青试样在规定试验条件下，下列哪个状态所对应的温度？",
      "options": [
        "沥青试样完全失去流动性的温度",
        "试片上沥青膜弯曲时出现一个或多个裂缝时的温度",
        "针入度减小到 1.2（0.1mm）时对应的温度",
        "延度试件拉断时对应的温度"
      ],
      "answer": 1,
      "explanation": "T0613 规定：将 0.41g 沥青均匀涂在薄钢片上，装在弯曲器两夹钳间随冷浴匀速降温并反复弯曲伸展，当试片弯曲时出现一个或多个裂缝时的温度即为脆点。A 是凝点类概念；C 是按 T0604 针入度回归外推的当量脆点 T1.2，属计算温度而非弗拉斯实测脆点；D 描述的是延度试验（T0605）的拉断状态。",
      "plain": "脆点说白了就是沥青「冻僵」的温度。把一小层沥青涂在薄钢片上，边降温边让钢片反复弯腰、直腰，哪一刻沥青膜「咔」地裂了，那一刻的温度就是脆点。注意它跟针入度法算出来的当量脆点 T1.2 不是一回事，一个实测、一个外推计算。",
      "references": [
        {
          "title": "T0613-2025 沥青脆点试验 规程全文转载（沧州泰鼎恒业）",
          "url": "https://cztdhy.cn/list_37/3446.html"
        },
        {
          "title": "弗拉斯脆点 - 百度百科",
          "url": "https://baike.baidu.com/item/%E5%BC%97%E6%8B%89%E6%96%AF%E8%84%86%E7%82%B9/54768103"
        }
      ]
    },
    {
      "id": 2,
      "level": 1,
      "q": "T0613-2025 规定的弗拉斯脆点试验方法，其适用范围是下列哪一项？",
      "options": [
        "仅适用于道路石油沥青",
        "仅适用于 SBS 改性沥青",
        "适用于弗拉斯法测定各种沥青材料的脆点",
        "仅适用于乳化沥青蒸发残留物"
      ],
      "answer": 2,
      "explanation": "T0613 第 1 章明确：本方法适用于弗拉斯法测定各种沥青材料的脆点，不限定沥青类别。道路石油沥青、聚合物改性沥青等均可适用，但方法并未写「仅适用」某类材料，C 正确。",
      "plain": "这题考规范原文的第一句话：弗拉斯法测的是「各种沥青材料」的脆点，基质沥青、改性沥青都能做，规范没有挑食。记住「弗拉斯法」三个字，它是脆点试验的国际通用叫法，来源于德国学者 Fraass。",
      "references": [
        {
          "title": "T0613-2025 沥青脆点试验 规程全文转载（沧州泰鼎恒业）",
          "url": "https://cztdhy.cn/list_37/3446.html"
        },
        {
          "title": "沥青脆点试验 视频搜索（bilibili）",
          "url": "https://search.bilibili.com/all?keyword=%E6%B2%A5%E9%9D%92%E8%84%86%E7%82%B9%E8%AF%95%E9%AA%8C"
        }
      ]
    },
    {
      "id": 3,
      "level": 1,
      "q": "关于沥青脆点数值与低温性能的关系，下列说法正确的是？",
      "options": [
        "脆点越低，沥青在越低温度下仍不易开裂，低温抗裂性越好",
        "脆点越高，沥青的低温抗裂性越好",
        "脆点高低与沥青低温性能无关",
        "脆点只反映沥青的高温稳定性"
      ],
      "answer": 0,
      "explanation": "脆点是沥青由柔性状态转变为脆性状态并出现开裂的温度，脆点越低，说明沥青在更低温度下仍保持一定柔性，低温抗裂性越好，A 正确。寒冷地区通常要求沥青具有更低的脆点；蜡含量高的沥青（常见于石蜡基原油）低温易结晶发脆，脆点往往偏高。",
      "plain": "把脆点想象成沥青的「耐寒极限」：数值越低，说明沥青在越冷的天气里还弯得动、不裂。北方严寒地区选沥青更看重低脆点；而蜡多的沥青像冻过的巧克力，天一冷就发脆，脆点偏高。原油评价里石蜡基原油炼的沥青就要特别盯住这个指标。",
      "references": [
        {
          "title": "弗拉斯脆点 - 百度百科",
          "url": "https://baike.baidu.com/item/%E5%BC%97%E6%8B%89%E6%96%AF%E8%84%86%E7%82%B9/54768103"
        },
        {
          "title": "沥青低温性能 视频搜索（bilibili）",
          "url": "https://search.bilibili.com/all?keyword=%E6%B2%A5%E9%9D%92%E4%BD%8E%E6%B8%A9%E6%80%A7%E8%83%BD"
        }
      ]
    },
    {
      "id": 4,
      "level": 2,
      "q": "T0613 脆点试验中，冷浴所用的冷却剂与传热介质的正确组合是？",
      "options": [
        "液氮与丙酮",
        "冰水混合物与乙二醇水溶液",
        "液氨与甲醇",
        "粉碎干冰与乙醇（或丙酮等同类物）"
      ],
      "answer": 3,
      "explanation": "T0613 第 2.4、2.5 条规定冷却剂为干冰或其他冷却剂，传热介质为乙醇或丙酮等同类物；第 3.2.2 条要求通过漏斗将粉碎干冰慢慢加入乙醇中并控制加入速度实现规定降温速率。冰水混合物只能到 0℃ 附近，液氮降温过猛难以控制，均不满足要求。",
      "plain": "脆点仪的制冷很有画面感：外筒里先倒酒精，再一小把一小把往里加碎干冰，加得越快降得越快。试验要求每分钟匀速降 1℃，所以加干冰的手速就是控温的关键，急不得也慢不得。",
      "references": [
        {
          "title": "T0613-2025 沥青脆点试验 规程全文转载（沧州泰鼎恒业）",
          "url": "https://cztdhy.cn/list_37/3446.html"
        },
        {
          "title": "弗拉斯脆点 - 百度百科",
          "url": "https://baike.baidu.com/item/%E5%BC%97%E6%8B%89%E6%96%AF%E8%84%86%E7%82%B9/54768103"
        }
      ]
    },
    {
      "id": 5,
      "level": 2,
      "q": "T0613 规定的温度测量装置（温度计或温度传感器）应满足的技术要求是？",
      "options": [
        "量程 0～50℃，分度值 1℃，精度 1℃",
        "量程 -38～+30℃，分度值 0.5℃，精度 0.5℃",
        "量程 -60～0℃，分度值 0.1℃，精度 0.1℃",
        "量程 -38～+30℃，分度值 1℃，精度 2℃"
      ],
      "answer": 1,
      "explanation": "T0613 第 2.1.5 条：温度测量装置量程 -38～+30℃，分度值 0.5℃，精度 0.5℃。典型沥青脆点多出现在零下几度至零下三十度区间，量程必须覆盖；分度与精度 0.5℃ 才能支撑脆点结果精确至 1℃ 的要求。",
      "plain": "温度计要能一路探到零下 38℃，刻度细到 0.5℃。脆点试验是从正温往零下降，量程下限不够就「测不着」了。这个量程数值是仪器验收的硬指标，容易和软化点试验温度计混淆，注意区分。",
      "references": [
        {
          "title": "T0613-2025 沥青脆点试验 规程全文转载（沧州泰鼎恒业）",
          "url": "https://cztdhy.cn/list_37/3446.html"
        }
      ]
    },
    {
      "id": 6,
      "level": 2,
      "q": "T0613 规定的涂膜用薄钢片规格为？",
      "options": [
        "长 50mm±0.5mm、宽 25mm±0.5mm、厚 0.2mm±0.02mm",
        "长 41mm±0.05mm、宽 20mm±0.2mm、厚 0.5mm±0.02mm",
        "长 41mm±0.05mm、宽 20mm±0.2mm、厚 0.15mm±0.02mm",
        "长 40mm±1mm、宽 20mm±1mm、厚 0.15mm±0.02mm"
      ],
      "answer": 2,
      "explanation": "T0613 第 2.1.2 条：薄钢片由具有弹性的锰钢制成，重复弯曲不变形，长 41mm±0.05mm、宽 20mm±0.2mm、厚 0.15mm±0.02mm；不用时钢片应展平，目测有明显弯曲变形或锈蚀的薄钢片应废弃。",
      "plain": "涂沥青的「画布」是一片名片大小的锰钢薄片：41 毫米长、20 毫米宽，厚度只有 0.15 毫米，比两根头发丝还薄。它必须弹性好、反复弯不变形；弯过劲或生锈的直接淘汰，不然弯曲行程就不准了。",
      "references": [
        {
          "title": "T0613-2025 沥青脆点试验 规程全文转载（沧州泰鼎恒业）",
          "url": "https://cztdhy.cn/list_37/3446.html"
        },
        {
          "title": "弗拉斯脆点 - 百度百科",
          "url": "https://baike.baidu.com/item/%E5%BC%97%E6%8B%89%E6%96%AF%E8%84%86%E7%82%B9/54768103"
        }
      ]
    },
    {
      "id": 7,
      "level": 3,
      "q": "T0613 对涂膜试样量的规定是：称取试样放在洁净薄钢片上，冷却至室温后重新称量，质量不满足要求时试片废弃。正确的规定数值为？",
      "options": [
        "0.41g±0.01g",
        "0.40g±0.05g",
        "0.50g±0.01g",
        "0.35g±0.02g"
      ],
      "answer": 0,
      "explanation": "T0613 第 3.1.2、3.1.3 条：称取 0.41g±0.01g 试样放在洁净薄钢片上；试片冷却 0.5h 以上至室温后重新称量，不满足 0.41g±0.01g 时废弃。涂膜厚度直接影响开裂温度，故对质量严格控量并要求二次称量复核。",
      "plain": "一张试片上只能摊 0.41 克沥青，上下浮动不超过 0.01 克，也就几粒米的分量。涂厚了膜「扛冻」，脆点偏低；涂薄了容易提前开裂。所以制完膜还要二次称重，超差就作废重做。",
      "references": [
        {
          "title": "T0613-2025 沥青脆点试验 规程全文转载（沧州泰鼎恒业）",
          "url": "https://cztdhy.cn/list_37/3446.html"
        }
      ]
    },
    {
      "id": 8,
      "level": 3,
      "q": "关于 T0613 弯曲器的结构参数，下列说法正确的是？",
      "options": [
        "两夹钳之间的最大距离为 50mm±1mm，每转动一圈距离缩短 10mm",
        "两夹钳之间的最大距离为 40mm±0.1mm，每次弯曲距离缩短 10mm±0.2mm",
        "两夹钳之间的最大距离为 35mm±0.5mm，转动摇把 10～12 圈距离缩短 5mm±0.1mm",
        "两夹钳之间的最大距离为 40mm±0.1mm，转动摇把 10～12 圈能使两夹钳之间距离缩短 3.5mm±0.1mm"
      ],
      "answer": 3,
      "explanation": "T0613 第 2.1.1 条：弯曲器由两个同心圆管组成（硬质玻璃等材料，两管间隙不超过 1mm），夹钳之间的最大距离为 40mm±0.1mm，转动摇把 10～12 圈能使两夹钳之间的距离缩短 3.5mm±0.1mm。每次弯曲行程固定为 3.5mm，保证各次弯曲曲率一致。",
      "plain": "弯曲器像个小手风琴：钢片夹在两个钳口之间，最长拉到 40 毫米；摇把手转十来圈，钳口缩进 3.5 毫米，钢片就弯出一个固定的弧度。行程标准化，才能保证每次「掰」的力度一样，结果才有可比性。",
      "references": [
        {
          "title": "T0613-2025 沥青脆点试验 规程全文转载（沧州泰鼎恒业）",
          "url": "https://cztdhy.cn/list_37/3446.html"
        }
      ]
    },
    {
      "id": 9,
      "level": 3,
      "q": "T0613 对冷浴降温速率的要求是：从漏斗向乙醇中慢慢加入粉碎干冰，控制加入速度使 3min 后冷浴降速达到规定值。该规定降温速率是？",
      "options": [
        "2℃/(60±5)s",
        "1℃/(60±5)s",
        "0.5℃/min",
        "5℃/min"
      ],
      "answer": 1,
      "explanation": "T0613 第 3.2.2 条：控制干冰加入速度，使 3min 后冷浴温度降速达 1℃/(60±5)s，即约 1℃/min；第 3.2.5 条要求全自动脆点仪降温速率也始终维持 1℃/(60±5)s。升温速率 5℃/min 是软化点试验（T0606）的参数，注意区分。",
      "plain": "降温要像电梯匀速下楼：每分钟降 1℃，前后误差不超过 5 秒的量。先花 3 分钟把「电梯」调稳，之后每降 1℃ 弯一次钢片。顺带记牢：软化点是升温 5℃/min，脆点是降温 1℃/min，一升一降别搞反。",
      "references": [
        {
          "title": "T0613-2025 沥青脆点试验 规程全文转载（沧州泰鼎恒业）",
          "url": "https://cztdhy.cn/list_37/3446.html"
        },
        {
          "title": "沥青脆点试验 视频搜索（bilibili）",
          "url": "https://search.bilibili.com/all?keyword=%E6%B2%A5%E9%9D%92%E8%84%86%E7%82%B9%E8%AF%95%E9%AA%8C"
        }
      ]
    },
    {
      "id": 10,
      "level": 4,
      "q": "关于 T0613 弯曲操作周期的规定，下列说法完全正确的是？",
      "options": [
        "每降 5℃ 弯曲一次试片，每次弯曲保持 10s",
        "观察到试片出现裂缝后，可将弯曲器从内试样管中取出再次确认",
        "温度到达初始温度[预估脆点+(10±2)℃]后开始弯曲：以 1r/s 速度转动摇把约 10 转、使夹钳距离缩短 3.5mm±0.1mm，无裂缝立即反向转回伸展，弯曲器回到初始位置保持 38s±5s 后重复操作，直至出现裂缝",
        "初始温度即为预估脆点温度本身，无需升高 10℃"
      ],
      "answer": 2,
      "explanation": "T0613 第 3.2.3 条四要素：①初始温度=预估脆点+(10±2)℃；②以 1r/s 转动摇把约 10 转、夹钳距离缩短 3.5mm±0.1mm；③无裂缝立即同速反向伸展；④回初始位置保持 38s±5s 后重复，直至出现裂缝。且明确「试验时不允许从内试样管中取出试片观察」，故 B 错误。",
      "plain": "整个过程像给沥青做「仰卧起坐」：从比预估脆点高 10℃ 的温度起步，每分钟弯一次——弯下去 3.5 毫米，没裂就立刻放开，歇 38 秒再弯，温度一路往下走。全程不许把试片拿出来看，只能在管子里观察，防止温度波动。",
      "references": [
        {
          "title": "T0613-2025 沥青脆点试验 规程全文转载（沧州泰鼎恒业）",
          "url": "https://cztdhy.cn/list_37/3446.html"
        },
        {
          "title": "弗拉斯脆点 - 百度百科",
          "url": "https://baike.baidu.com/item/%E5%BC%97%E6%8B%89%E6%96%AF%E8%84%86%E7%82%B9/54768103"
        }
      ]
    },
    {
      "id": 11,
      "level": 4,
      "q": "关于 T0613 试片制备与试验前处理的规定，下列叙述完全正确的是？",
      "options": [
        "每张试片制备时间应不超过 10min，沥青应涂在薄钢片的凸面上；满足质量要求的试片在高于预估脆点 +15℃ 温度下水平放置 0.5～4h，并覆盖防尘",
        "试片制备时间不限，沥青应涂在凹面上，试验前应在 60℃ 烘箱中干燥 1h",
        "每张试片制备时间应不超过 30min，试片冷却 10min 即可装夹试验",
        "试片制备后应立即冷冻 1h，防止涂膜在装夹时流淌"
      ],
      "answer": 0,
      "explanation": "T0613 第 3.1.1～3.1.3 条：薄钢片先轻轻弯曲确定凸面（沥青应涂在凸面上）；每张试片制备时间不超过 10min；试片冷却 0.5h 以上至室温并重新称量合格后，在高于预估脆点 +15℃ 温度下水平放置 0.5～4h，并覆盖防尘。B 的凹面与烘箱干燥、C 的 30min/10min、D 的冷冻处理均无此规定；另按 3.2.1 条，放置期间产生裂纹的试片应弃用。",
      "plain": "制膜三件事：要快（10 分钟内完成）、要涂在钢片的凸面上（钢片天生爱往一边弯，凸面就是迎弯面）、试验前要在比预估脆点高 15℃ 的地方安安静静水平躺 0.5～4 小时「适应体温」，还得盖好防尘。躺出裂纹的试片直接淘汰。",
      "references": [
        {
          "title": "T0613-2025 沥青脆点试验 规程全文转载（沧州泰鼎恒业）",
          "url": "https://cztdhy.cn/list_37/3446.html"
        }
      ]
    },
    {
      "id": 12,
      "level": 4,
      "q": "T0613 双试片测定与结果取值的规定，下列说法正确的是？",
      "options": [
        "两片试片结果只要都低于 0℃ 即可取平均值作为结果",
        "第二片试片的初始温度必须重新使用原始预估脆点确定",
        "脆点结果应精确至 0.1℃",
        "第二片试片的初始温度为第一片实测脆点 T0+(10±2)℃；若 Tj 与 T0 之差不大于 ±2℃ 且 T1 与 T0 之差不大于 ±3℃，则取 T0 和 T1 的平均值作为样品脆点试验结果，精确至 1℃"
      ],
      "answer": 3,
      "explanation": "T0613 第 3.2.6～3.2.8 条：第二片试片初始温度为 T0+(10±2)℃（用第一片实测结果更新预估）；若 Tj 与 T0 之差≤±2℃ 且 T1 与 T0 之差≤±3℃，取 T0、T1 平均值，精确至 1℃。不满足时另取两片测 T2、T3（初始温度为 T0、T1 平均值+(10±2)℃），T3 与 T2 之差≤±3℃ 取两者平均，否则取 T0～T3 四片平均。第 4 节另规定重复性允许误差 3℃、再现性 6℃。",
      "plain": "测第二片之前有个小聪明：拿第一片的实测脆点当新的「预估温度」重新设起点。判卷规则层层对账——第一片跟预估差不超过 2℃、第二片跟第一片差不超过 3℃，都对上才取平均；对不上就加测两片，实在不行四片一起平均。结果只精确到 1℃。",
      "references": [
        {
          "title": "T0613-2025 沥青脆点试验 规程全文转载（沧州泰鼎恒业）",
          "url": "https://cztdhy.cn/list_37/3446.html"
        },
        {
          "title": "弗拉斯脆点 - 百度百科",
          "url": "https://baike.baidu.com/item/%E5%BC%97%E6%8B%89%E6%96%AF%E8%84%86%E7%82%B9/54768103"
        }
      ]
    },
    {
      "id": 13,
      "level": 5,
      "q": "某沥青样品预估脆点 Tj=-10℃。第一片试片测得 T0=-9℃，第二片试片（初始温度按 T0+(10±2)℃ 设定）测得 T1=-11℃。按 T0613 判定，该样品的脆点试验结果应为？",
      "options": [
        "-9℃",
        "-10℃",
        "-11℃",
        "两片结果超差，判定无效，必须重新预估后全部重测"
      ],
      "answer": 1,
      "explanation": "先核对两个门槛：Tj 与 T0 之差=|-9-(-10)|=1℃≤±2℃；T1 与 T0 之差=|-11-(-9)|=2℃≤±3℃，两项均满足，取 T0 与 T1 的平均值：[(-9)+(-11)]/2=-10℃，精确至 1℃，结果为 -10℃。两片之差 2℃ 也未超重复性允许误差 3℃，属正常波动，不必加测或判废。",
      "plain": "这题就是「两道门槛加一次平均」：第一片和预估差 1℃（门槛 2℃），第二片和第一片差 2℃（门槛 3℃），全部过关，取平均得 -10℃。易错点是想当然用预估值 Tj 当结果，或者看到两片不一致就直接判废——只要没超门槛就得老实取平均。",
      "references": [
        {
          "title": "T0613-2025 沥青脆点试验 规程全文转载（沧州泰鼎恒业）",
          "url": "https://cztdhy.cn/list_37/3446.html"
        },
        {
          "title": "弗拉斯脆点 - 百度百科",
          "url": "https://baike.baidu.com/item/%E5%BC%97%E6%8B%89%E6%96%AF%E8%84%86%E7%82%B9/54768103"
        }
      ]
    },
    {
      "id": 14,
      "level": 5,
      "q": "某次 T0613 试验：预估脆点 Tj=-20℃，初始温度取 Tj+10℃=-10℃。干冰加入 3min 后冷浴已稳定维持 1℃/(60±5)s 匀速降温，试片在 -22℃ 时出现裂缝。从初始温度 -10℃ 到出现裂缝，弯曲操作阶段经历的时间最接近？",
      "options": [
        "12min",
        "6min",
        "22min",
        "32min"
      ],
      "answer": 0,
      "explanation": "弯曲阶段温降幅度=|-22-(-10)|=12℃；降温速率 1℃/(60±5)s≈1℃/min，故经历时间约 12min，A 正确。题干已说明 3min 调速期已完成，从 -10℃ 起即为匀速段，不应再叠加 3min；C 把温度绝对值 22℃ 误当温差；D 是把 0℃ 到 -22℃ 再叠加大约 10℃ 的错误算法。",
      "plain": "一步除法：温差 12℃ 除以每分钟 1℃ 等于 12 分钟。两个易错点：一是别把 3 分钟的调速预热期算进去，题干说了已经稳定；二是别把温度绝对值 22℃ 当温差——起点是 -10℃ 不是 0℃，算温差要拿终点减起点。",
      "references": [
        {
          "title": "T0613-2025 沥青脆点试验 规程全文转载（沧州泰鼎恒业）",
          "url": "https://cztdhy.cn/list_37/3446.html"
        },
        {
          "title": "沥青脆点试验 视频搜索（bilibili）",
          "url": "https://search.bilibili.com/all?keyword=%E6%B2%A5%E9%9D%92%E8%84%86%E7%82%B9%E8%AF%95%E9%AA%8C"
        }
      ]
    },
    {
      "id": 15,
      "level": 5,
      "q": "关于弗拉斯脆点（T0613 实测）与当量脆点 T1.2（T0604 计算）的关系，下列说法正确的是？",
      "options": [
        "T1.2 就是弗拉斯脆点的别名，两者完全等同",
        "弗拉斯脆点由针入度回归公式计算得到，T1.2 由脆点仪实测得到",
        "弗拉斯脆点是试片弯曲出现裂缝的实测温度；T1.2 是按针入度-温度回归关系外推至针入度为 1.2（0.1mm）时对应的温度，两者方法来源不同，数值也不必然相等",
        "两者都必须在 -30℃ 以下测定才有工程意义"
      ],
      "answer": 2,
      "explanation": "弗拉斯脆点由 T0613 薄钢片弯曲试验实测获得；当量脆点 T1.2 来源于 T0604 针入度试验在不同温度下的回归（lgP 对 T 的线性关系），令 P=1.2 反解出的温度，属计算值。两者都表征低温特征温度，但方法体系不同，数值不必然一致；针入度指数体系中 T1.2 与 T800（当量软化点）常作为感温性评价指标。",
      "plain": "这两个「脆点」名字像、出身不同：弗拉斯脆点是钢片上真刀真枪「掰裂」出来的实测值；T1.2 是拿几个温度的针入度画条直线，外推到针入度只剩 1.2 时的纸上温度。考试问出处要分清——一个 T0613 实测，一个 T0604 计算，数值也不保证相等。",
      "references": [
        {
          "title": "T0613-2025 沥青脆点试验 规程全文转载（沧州泰鼎恒业）",
          "url": "https://cztdhy.cn/list_37/3446.html"
        },
        {
          "title": "弗拉斯脆点 - 百度百科",
          "url": "https://baike.baidu.com/item/%E5%BC%97%E6%8B%89%E6%96%AF%E8%84%86%E7%82%B9/54768103"
        }
      ]
    }
  ]
}

File: quiz/data/quizzes/2026-09-20.json
{
  "date": "2026-09-20",
  "title": "沥青每日答题 2026-09-20",
  "topic": "沥青多重应力蠕变恢复试验（MSCR T0647）规范细节——2025版新增方法、蠕变恢复循环与应力水平、恢复率与Jnr计算、AASHTO M332交通分级判据（依据 JTG 3410-2025）",
  "plainSummary": "今日主题：沥青多重应力蠕变恢复试验（MSCR，T0647-2025 新增方法）。它是 DSR 的「升级玩法」：给老化后的沥青 反复加力 1 秒、松开 9 秒，看它弹回多少（恢复率 R）、留下多少永久变形（不可恢复蠕变柔量 Jnr），再用 0.1 与 3.2 kPa 两个轻重荷载对比，评价高温抗车辙与应力依赖性，直接对接 AASHTO M332 的 S/H/V/E 交通分级。15 题从概念入门，经应力水平、循环安排、间隙选择等试验细节，到 R 与 Jnr 的计算判读、交通分级限值。建议先作答再对照解析，记牢三组数：1s 蠕变+9s 恢复共 30 个循环 300s；Jnr3.2 限值 4.5/2.0/1.0/0.5 kPa⁻¹；Jnrdiff 上限 75%。",
  "questions": [
    {
      "id": 1,
      "level": 1,
      "q": "按 JTG 3410-2025 T0647，多重应力蠕变恢复试验（MSCR）直接测定的两个核心参数是？",
      "options": [
        "复数剪切模量 G* 与相位角 δ",
        "车辙因子 G*/sinδ 与疲劳因子 G*·sinδ",
        "恢复率 R 与不可恢复蠕变柔量 Jnr",
        "蠕变劲度 S 与蠕变速率 m 值"
      ],
      "answer": 2,
      "explanation": "T0647 第1.1条：本方法适用于多重应力蠕变法测定高温条件下沥青的恢复率和不可恢复蠕变柔量。其中恢复率评价沥青的弹性响应及其应力依赖性，不可恢复蠕变柔量评价高温条件下沥青的抗永久变形能力及其应力依赖性。A 是 T0628 DSR 频率扫描的基本参数；B 分别是 DSR 的车辙因子与疲劳因子；C 的 S 与 m 值是 T0627 弯曲梁流变（BBR）的低温参数。",
      "plain": "MSCR 的玩法是「压下去再松开」：看沥青弹回去多少，这就是恢复率 R；再看留下多少永久变形，换算一下就是不可恢复蠕变柔量 Jnr。Jnr 越小，高温下越不容易被压出车辙。G*、S、m 那些是 DSR 和 BBR 的指标，别混进来。",
      "references": [
        {
          "title": "Evaluating the Elastic Behavior of Asphalt Binders Using the MSCR Test（AASHTO 格式，Asphalt Pavement Alliance）",
          "url": "http://www.asphaltpavement.org/PDFs/Engineering_ETGs/Binder_201409/Anderson%20M_Evaluating%20the%20Elastic%20Behavior%20of%20Asphalt%20Binders%20Using%20the%20MSCR%20Test_AASHTO%20Format.pdf"
        },
        {
          "title": "MSCR 试验 视频搜索（bilibili）",
          "url": "https://search.bilibili.com/all?keyword=MSCR%E8%AF%95%E9%AA%8C"
        }
      ]
    },
    {
      "id": 2,
      "level": 1,
      "q": "按 T0647 第2.2条，MSCR 试验采用动态剪切流变仪进行，其加载控制模式与试验盘直径为？",
      "options": [
        "应力控制模式，直径 25mm",
        "应变控制模式，直径 25mm",
        "应力控制模式，直径 8mm",
        "应变控制模式，直径 8mm"
      ],
      "answer": 0,
      "explanation": "T0647 第2.2条：动态剪切流变仪采用应力控制模式，采用直径为 25mm 的试验盘。MSCR 施加的是恒定蠕变应力（0.1 与 3.2 kPa），故为应力控制；应变控制模式用于 T0628 的频率扫描等试验。8mm 试验盘是 DSR 中低温试验（小盘）的配置，MSCR 高温试验统一用 25mm 大盘。",
      "plain": "记住口诀：MSCR 是「应力控制、大盘 25mm」。因为它给的是恒定的力（应力），让沥青自己变形，而不是拉着它变形（应变控制）。25mm 大盘比 8mm 小盘受力和变形都更稳，适合高温蠕变这种大变形试验。",
      "references": [
        {
          "title": "Evaluating the Elastic Behavior of Asphalt Binders Using the MSCR Test（AASHTO 格式，Asphalt Pavement Alliance）",
          "url": "http://www.asphaltpavement.org/PDFs/Engineering_ETGs/Binder_201409/Anderson%20M_Evaluating%20the%20Elastic%20Behavior%20of%20Asphalt%20Binders%20Using%20the%20MSCR%20Test_AASHTO%20Format.pdf"
        },
        {
          "title": "Multiple stress creep and recovery test for bituminous binders（MSCR 关键试验参数研究，DiVA 学术文库）",
          "url": "https://www.diva-portal.org/smash/get/diva2:1748540/FULLTEXT01.pdf"
        }
      ]
    },
    {
      "id": 3,
      "level": 1,
      "q": "按 T0647 第1.2条，下列哪一项材料不在 MSCR 方法的适用范围内？",
      "options": [
        "道路石油沥青",
        "聚合物改性沥青",
        "乳化沥青的残留物",
        "沥青混合料马歇尔试件"
      ],
      "answer": 3,
      "explanation": "T0647 第1.2条：本方法适用于道路石油沥青、聚合物改性沥青，或稀释沥青、乳化沥青的残留物。MSCR 是沥青胶结料试验，针对混合料的永久变形应采用沥青混合料车辙试验等专门方法。另需注意：若对含颗粒的沥青进行测试，沥青中颗粒尺寸应小于 250μm。",
      "plain": "MSCR 测的是沥青「胶结料」本身，就像尝调味汁而不是吃整锅菜。基质沥青、改性沥青、稀释沥青和乳化沥青的残留物都能测，唯独沥青混合料试件不行——那是轮辙试验的活儿。顺带记住：含颗粒的沥青要测，颗粒得小于 250μm。",
      "references": [
        {
          "title": "Evaluating the Elastic Behavior of Asphalt Binders Using the MSCR Test（AASHTO 格式，Asphalt Pavement Alliance）",
          "url": "http://www.asphaltpavement.org/PDFs/Engineering_ETGs/Binder_201409/Anderson%20M_Evaluating%20the%20Elastic%20Behavior%20of%20Asphalt%20Binders%20Using%20the%20MSCR%20Test_AASHTO%20Format.pdf"
        },
        {
          "title": "沥青高温性能 视频搜索（bilibili）",
          "url": "https://search.bilibili.com/all?keyword=%E6%B2%A5%E9%9D%92%E9%AB%98%E6%B8%A9%E6%80%A7%E8%83%BD"
        }
      ]
    },
    {
      "id": 4,
      "level": 2,
      "q": "按 T0647 第5.3条，MSCR 试验在试验温度下先后施加的两个恒定蠕变应力水平分别是？",
      "options": [
        "0.1 kPa 与 1.0 kPa",
        "0.1 kPa 与 3.2 kPa",
        "1.0 kPa 与 3.2 kPa",
        "0.1 MPa 与 3.2 MPa"
      ],
      "answer": 1,
      "explanation": "T0647 第5.3条：在试验温度条件下，先后施加两个恒定蠕变应力（0.1kPa 和 3.2kPa）进行蠕变恢复试验。注意单位是 kPa：3.2kPa 相当于重载车轮对路面的应力水平，0.1kPa 相当于标准荷载。C 选项漏掉轻应力水平；D 选项单位错大了 1000 倍（MPa 级别会直接把试件压坏）。",
      "plain": "先轻踩一脚（0.1 kPa），再重踩一脚（3.2 kPa），对比沥青在轻载和重载下的表现差多少。这个「轻重对比」正是 MSCR 的灵魂——评价应力依赖性。单位是 kPa，别看成 MPa，差着 1000 倍呢。",
      "references": [
        {
          "title": "Multiple stress creep and recovery test for bituminous binders（MSCR 关键试验参数研究，DiVA 学术文库）",
          "url": "https://www.diva-portal.org/smash/get/diva2:1748540/FULLTEXT01.pdf"
        },
        {
          "title": "Review of Illinois MSCR Data for Future Implementation（美国交通部 ROSAP）",
          "url": "https://rosap.ntl.bts.gov/view/dot/72829/dot_72829_DS1.pdf"
        }
      ]
    },
    {
      "id": 5,
      "level": 2,
      "q": "按 T0647 第5.3条，MSCR 的 1 个蠕变恢复循环在时间上的构成是？",
      "options": [
        "蠕变加载 1s，卸载恢复 9s",
        "蠕变加载 9s，卸载恢复 1s",
        "蠕变加载 10s，卸载恢复 10s",
        "蠕变加载 1s，卸载恢复 30s"
      ],
      "answer": 0,
      "explanation": "T0647 第5.3条：1 个蠕变恢复包括 1s 蠕变阶段和 9s 恢复阶段——蠕变时恒定应力加载持续 1s，恢复时卸载至零应力持续 9s，一个循环共 10s。这与 AASHTO T350、ASTM D7405 规定一致。加载短、观察长，目的就是捕捉卸载后的弹性回缩与残余变形。",
      "plain": "加载 1 秒、松手看 9 秒，一个循环正好 10 秒。就像快速按一下弹簧，然后慢慢看：它弹回来多少？还剩多少压扁了？加载时间必须严格 1 秒，长了短了变形量都会失真。",
      "references": [
        {
          "title": "Multiple stress creep and recovery test for bituminous binders（MSCR 关键试验参数研究，DiVA 学术文库）",
          "url": "https://www.diva-portal.org/smash/get/diva2:1748540/FULLTEXT01.pdf"
        },
        {
          "title": "Evaluating the Elastic Behavior of Asphalt Binders Using the MSCR Test（AASHTO 格式，Asphalt Pavement Alliance）",
          "url": "http://www.asphaltpavement.org/PDFs/Engineering_ETGs/Binder_201409/Anderson%20M_Evaluating%20the%20Elastic%20Behavior%20of%20Asphalt%20Binders%20Using%20the%20MSCR%20Test_AASHTO%20Format.pdf"
        }
      ]
    },
    {
      "id": 6,
      "level": 2,
      "q": "按 T0647 第4.2条，多重应力蠕变试验用试样一般采用何种状态的沥青？",
      "options": [
        "原样沥青（未老化）",
        "T0609 薄膜加热老化（TFOT）后的残留物",
        "T0610 旋转薄膜加热老化（RTFOT）后的残留物",
        "T0630 压力老化（PAV）后的残留物"
      ],
      "answer": 2,
      "explanation": "T0647 第4.2条：多重应力蠕变试验用试样一般采用按 T0610 方法进行旋转薄膜加热老化后的沥青残留物；当采用其他条件的试样时应在报告中注明。这与 AASHTO T350 一致——车辙主要发生在路面服役初期，故评价高温抗车辙用模拟施工短期老化的 RTFOT 残留物；PAV 长期老化残留物用于疲劳类评价（如 G*·sinδ、LAS）。另按第4.3条，也可直接采用 DSR 试验用试样，DSR 试验结束后继续恒温、应力松弛 1min 后直接进行 MSCR 试验。",
      "plain": "试验要用「刚出烤炉」的沥青——RTFOT 短期老化残留物，模拟拌和摊铺后的状态。因为车辙大多发生在通车初期。PAV 长期老化的样是留给疲劳试验的，别搞混。还有个省事的办法：DSR 试验做完别拆样，恒着温松驰 1 分钟接着做 MSCR。",
      "references": [
        {
          "title": "Performance Assessment of Eco-Friendly Asphalt Binders（MDPI，MSCR 试验流程实例）",
          "url": "https://www.mdpi.com/2412-3811/9/12/224"
        },
        {
          "title": "Evaluating the Elastic Behavior of Asphalt Binders Using the MSCR Test（AASHTO 格式，Asphalt Pavement Alliance）",
          "url": "http://www.asphaltpavement.org/PDFs/Engineering_ETGs/Binder_201409/Anderson%20M_Evaluating%20the%20Elastic%20Behavior%20of%20Asphalt%20Binders%20Using%20the%20MSCR%20Test_AASHTO%20Format.pdf"
        }
      ]
    },
    {
      "id": 7,
      "level": 3,
      "q": "按 T0647 第4.1条，MSCR 标准试件的试验盘直径与盘间隙为？对胶粉橡胶沥青等含颗粒的沥青试件，盘间隙可调整为？",
      "options": [
        "25mm、1mm；可调整为 1.5mm",
        "8mm、2mm；可调整为 3mm",
        "25mm、2mm；可调整为 3mm",
        "25mm、1mm；可调整为 2mm"
      ],
      "answer": 3,
      "explanation": "T0647 第4.1条：试验盘直径为 25mm，盘间隙为 1mm；但对于胶粉橡胶沥青等含有颗粒的沥青试件，盘间隙可调整为 2mm。橡胶颗粒粒径大，若仍用 1mm 间隙会顶住上下盘使试验失真，故放宽到 2mm；配合第1.2条要求，颗粒尺寸应小于 250μm。",
      "plain": "普通沥青夹在两块 25mm 圆盘之间，缝隙 1mm。胶粉改性沥青里混着橡胶颗粒，容易卡缝、把试件架空，所以缝隙放宽到 2mm，给颗粒留个容身之地。仪器同 DSR，就是盘和缝的搭配要按材料选。",
      "references": [
        {
          "title": "Evaluating the Elastic Behavior of Asphalt Binders Using the MSCR Test（AASHTO 格式，Asphalt Pavement Alliance）",
          "url": "http://www.asphaltpavement.org/PDFs/Engineering_ETGs/Binder_201409/Anderson%20M_Evaluating%20the%20Elastic%20Behavior%20of%20Asphalt%20Binders%20Using%20the%20MSCR%20Test_AASHTO%20Format.pdf"
        },
        {
          "title": "MSCR 试验 视频搜索（bilibili）",
          "url": "https://search.bilibili.com/all?keyword=MSCR%E8%AF%95%E9%AA%8C"
        }
      ]
    },
    {
      "id": 8,
      "level": 3,
      "q": "按 T0647 第5.3条，MSCR 试验蠕变恢复循环的安排及两阶段蠕变试验所需的总时间是？",
      "options": [
        "0.1kPa 下 10 个循环 + 3.2kPa 下 10 个循环，共 20 个，总时间 200s",
        "0.1kPa 下 20 个循环 + 3.2kPa 下 10 个循环，共 30 个，总时间 300s",
        "0.1kPa 下 10 个循环 + 3.2kPa 下 20 个循环，共 30 个，总时间 300s",
        "0.1kPa 下 20 个循环 + 3.2kPa 下 20 个循环，共 40 个，总时间 400s"
      ],
      "answer": 1,
      "explanation": "T0647 第5.3条：试验总计施加 30 个蠕变恢复——在 0.1kPa 蠕变应力水平下进行 20 个蠕变恢复，然后在 3.2kPa 蠕变应力水平下进行 10 个蠕变恢复。其中 0.1kPa 下前 10 个蠕变恢复的目的是对试样进行预加载，相关试验数据不用于计算。30 个循环连续完成，每个循环 10s，总时间 300s。",
      "plain": "30 个循环、每个 10 秒，5 分钟跑完全程。顺序是先轻后重：0.1 kPa 做 20 个，其中前 10 个是「热身」不算成绩；真正计分的是轻载后 10 个加重载 10 个。循环必须连续做完，中途歇了材料状态就变了。",
      "references": [
        {
          "title": "Multiple stress creep and recovery test for bituminous binders（MSCR 关键试验参数研究，DiVA 学术文库）",
          "url": "https://www.diva-portal.org/smash/get/diva2:1748540/FULLTEXT01.pdf"
        },
        {
          "title": "Superpave - Performance grading based on MSCR test（ScienceDirect 主题页）",
          "url": "https://sciencedirect.com/topics/engineering/superpave"
        }
      ]
    },
    {
      "id": 9,
      "level": 3,
      "q": "按 T0647 第5.5条，每个蠕变循环中应在蠕变阶段开始后多长时间内达到 100% 应力值？",
      "options": [
        "0.01s 内",
        "0.1s 内",
        "0.03s 内",
        "0.5s 内"
      ],
      "answer": 2,
      "explanation": "T0647 第5.5条：每个蠕变循环中应在每个蠕变阶段开始后的 0.03s 达到 100% 应力值。蠕变阶段总长仅 1s，若应力爬升过慢，实际有效加载时间不足，应变会系统性偏小，Jnr 随之失真。相关配套要求还有（第5.2条）试验温度控制到目标温度 ±0.1℃、恒温不少于 10min；（第5.4条）蠕变阶段数据采集频率 0.1s 至少 1 次、恢复阶段 0.45s 至少 1 次，并在每次加载开始第 1s 记录峰值应变、第 10s 记录恢复应变。",
      "plain": "1 秒的加载窗口，「力」必须在前 0.03 秒就顶满——相当于瞬间砸实。如果力是慢慢加上去的，真正受力的时间就缩水，测出的变形偏小，Jnr 就虚低了。顺带记两个数：控温 ±0.1℃、恒温至少 10 分钟。",
      "references": [
        {
          "title": "Evaluating the Elastic Behavior of Asphalt Binders Using the MSCR Test（AASHTO 格式，Asphalt Pavement Alliance）",
          "url": "http://www.asphaltpavement.org/PDFs/Engineering_ETGs/Binder_201409/Anderson%20M_Evaluating%20the%20Elastic%20Behavior%20of%20Asphalt%20Binders%20Using%20the%20MSCR%20Test_AASHTO%20Format.pdf"
        },
        {
          "title": "沥青流变性能 视频搜索（bilibili）",
          "url": "https://search.bilibili.com/all?keyword=%E6%B2%A5%E9%9D%92%E6%B5%81%E5%8F%98%E6%80%A7%E8%83%BD"
        }
      ]
    },
    {
      "id": 10,
      "level": 4,
      "q": "按 T0647 第6.6~6.7条，单个蠕变恢复循环的不可恢复蠕变柔量 Jnr 的计算式为（τ 为蠕变应力）？",
      "options": [
        "Jnr = ε10 / τ，其中 ε10 为恢复阶段结束时（加载开始 10s 后）的应变增量",
        "Jnr = ε1 / τ，其中 ε1 为蠕变阶段结束时（加载开始 1s 后）的应变增量",
        "Jnr = (ε1 − ε10) / τ，即蠕变与恢复应变增量之差除以应力",
        "Jnr = τ / ε10，即应力除以残余应变增量"
      ],
      "answer": 0,
      "explanation": "T0647 第6.6/6.7条：Jnr = ε10/应力（0.1 或 3.2 kPa），ε10 为恢复阶段结束时（即每次加载开始 10s 后）的应变增量（ε10 = εr − ε0），单位 kPa⁻¹，精确至 0.01。(ε1−ε10)/ε1×100 才是恢复率 R 的分子结构；C 选项把「恢复掉的应变」除以应力得到的是可恢复部分，不是规范定义的 Jnr；D 分子分母颠倒。平均值再按第6.8/6.9条对各自有效循环取算术平均。",
      "plain": "Jnr 的核心：只认「再也弹不回来」的那部分变形。用 10 秒后仍残余的应变增量 ε10，除以施加的应力 τ，单位 kPa⁻¹。注意别用 1 秒的峰值应变 ε1，也别把分子分母写反。算到小数点后两位。",
      "references": [
        {
          "title": "Multiple stress creep and recovery test for bituminous binders（MSCR 关键试验参数研究，DiVA 学术文库）",
          "url": "https://www.diva-portal.org/smash/get/diva2:1748540/FULLTEXT01.pdf"
        },
        {
          "title": "Review of Illinois MSCR Data for Future Implementation（美国交通部 ROSAP）",
          "url": "https://rosap.ntl.bts.gov/view/dot/72829/dot_72829_DS1.pdf"
        }
      ]
    },
    {
      "id": 11,
      "level": 4,
      "q": "按 AASHTO M332 交通分级体系（以 Jnr3.2 为依据），S、H、V、E 四个交通等级对应的 Jnr3.2 最大限值（kPa⁻¹）正确的是？",
      "options": [
        "S≤2.0、H≤4.5、V≤1.0、E≤0.5",
        "S≤4.5、H≤1.0、V≤2.0、E≤0.5",
        "S≤4.5、H≤2.0、V≤0.5、E≤1.0",
        "S≤4.5、H≤2.0、V≤1.0、E≤0.5"
      ],
      "answer": 3,
      "explanation": "AASHTO M332-14：S（标准交通，<1000 万 ESALs 且车速>70km/h）Jnr3.2≤4.5 kPa⁻¹；H（重载，1000万~3000万 ESALs 或车速 20~70km/h）≤2.0；V（超重，>3000 万 ESALs 或车速<20km/h）≤1.0；E（特重，>3000 万 ESALs 且车速<20km/h）≤0.5。交通越重，允许的不可恢复变形越小。另对 S/H/V 级还要求 Jnrdiff≤75%，E 级不要求 Jnrdiff。注意区分：C 选项把 V 与 E 的限值对调，V≤1.0、E≤0.5 才对。",
      "plain": "交通越重、车速越慢的路，对沥青「不留永久变形」的要求越苛刻：4.5 → 2.0 → 1.0 → 0.5，逐级砍半。认字母选料：S 标准、H 重载、V 超重、E 特重。还有个隐藏条件：S、H、V 级要求轻重载 Jnr 差异率不超 75%，E 级反而不管这条。",
      "references": [
        {
          "title": "Asphalt Binder Grading Systems and Properties（AAPTP 沥青铺面手册，含 AASHTO M332 分级表）",
          "url": "https://handbook.asphaltpavement.org/asphalt-materials-and-mix-design/3-2-asphalt-binder-grading-systems-and-properties"
        },
        {
          "title": "Review of Illinois MSCR Data for Future Implementation（美国交通部 ROSAP）",
          "url": "https://rosap.ntl.bts.gov/view/dot/72829/dot_72829_DS1.pdf"
        }
      ]
    },
    {
      "id": 12,
      "level": 4,
      "q": "按 T0647 第6.1~6.2条，关于单个循环恢复率 R 的计算与数据处理，符合规范规定的是？",
      "options": [
        "R = (ε1 − ε10) / ε1 × 100，若计算值小于 0 取 0 值，精确至 0.1",
        "R = ε10 / ε1 × 100，若计算值小于 0 保留负值，精确至 0.1",
        "R = (ε1 − ε10) / ε10 × 100，精确至 1",
        "R = ε1 / ε10 × 100，精确至 0.01"
      ],
      "answer": 0,
      "explanation": "T0647 第6.1/6.2条：R = (ε1 − ε10)/ε1 × 100，即蠕变阶段应变增量中「被恢复掉」的部分占蠕变应变增量的百分数；若计算值小于 0 取 0 值；精确至 0.1。R0.1 对 0.1kPa 下第 11~20 循环逐个计算后取平均（第6.3条），R3.2 对 3.2kPa 下全部 10 个循环计算取平均（第6.4条）。B 选项算出的是残余变形占比；C 分母错；D 是倒数且精度错。",
      "plain": "恢复率 = 弹回去的 ÷ 当初压下去的。分子分母都用「应变增量」（先减掉初始应变）。沥青被彻底压「趴」时，10 秒后残余的比 1 秒峰值还大，算出负数——规范说直接记 0，反正意思就是一点没弹回来。结果保留一位小数。",
      "references": [
        {
          "title": "Multiple stress creep and recovery test for bituminous binders（MSCR 关键试验参数研究，DiVA 学术文库）",
          "url": "https://www.diva-portal.org/smash/get/diva2:1748540/FULLTEXT01.pdf"
        },
        {
          "title": "Superpave - Performance grading based on MSCR test（ScienceDirect 主题页）",
          "url": "https://sciencedirect.com/topics/engineering/superpave"
        }
      ]
    },
    {
      "id": 13,
      "level": 5,
      "q": "MSCR 试验某循环（3.2kPa 应力下）：蠕变阶段开始时初始应变 ε0=1.0%，加载 1s 时应变 εc=13.0%，恢复至 10s 时应变 εr=5.0%。该循环的恢复率 R3.2 与不可恢复蠕变柔量 Jnr3.2 分别为？",
      "options": [
        "R=61.5%，Jnr=1.56 kPa⁻¹",
        "R=33.3%，Jnr=1.25 kPa⁻¹",
        "R=66.7%，Jnr=1.25 kPa⁻¹",
        "R=66.7%，Jnr=3.75 kPa⁻¹"
      ],
      "answer": 2,
      "explanation": "按 T0647 第5.6/6.1/6.6 条计算：蠕变阶段应变增量 ε1 = εc − ε0 = 13.0 − 1.0 = 12.0%；恢复阶段应变增量 ε10 = εr − ε0 = 5.0 − 1.0 = 4.0%。恢复率 R = (ε1 − ε10)/ε1 × 100 = (12.0 − 4.0)/12.0 × 100 = 66.7%（精确至 0.1）；不可恢复蠕变柔量 Jnr = ε10/τ = 4.0/3.2 = 1.25 kPa⁻¹（精确至 0.01）。A 选项未减初始应变 ε0（把 εc、εr 直接当增量）；B 选项把残余占比 4/12 当恢复率；D 选项误用 ε1 而非 ε10 计算 Jnr。",
      "plain": "两步走：先把两个增量算出来——加载后变形 12（13−1），卸载后还剩 4（5−1）。然后弹回比例 8÷12≈66.7%；Jnr=4÷3.2=1.25。最大陷阱：ε0 别忘减！直接拿 13 和 5 去算就掉坑里了。",
      "references": [
        {
          "title": "Multiple stress creep and recovery test for bituminous binders（MSCR 关键试验参数研究，DiVA 学术文库）",
          "url": "https://www.diva-portal.org/smash/get/diva2:1748540/FULLTEXT01.pdf"
        },
        {
          "title": "Evaluating the Elastic Behavior of Asphalt Binders Using the MSCR Test（AASHTO 格式，Asphalt Pavement Alliance）",
          "url": "http://www.asphaltpavement.org/PDFs/Engineering_ETGs/Binder_201409/Anderson%20M_Evaluating%20the%20Elastic%20Behavior%20of%20Asphalt%20Binders%20Using%20the%20MSCR%20Test_AASHTO%20Format.pdf"
        }
      ]
    },
    {
      "id": 14,
      "level": 5,
      "q": "某 RTFOT 残留物在试验温度下测得 Jnr0.1=0.80 kPa⁻¹、Jnr3.2=1.20 kPa⁻¹。按 AASHTO M332 交通分级，该沥青最高可满足的交通等级及 Jnrdiff 分别为？",
      "options": [
        "H 级；Jnrdiff=50.0%",
        "V 级；Jnrdiff=50.0%",
        "H 级；Jnrdiff=33.3%",
        "E 级；Jnrdiff=33.3%"
      ],
      "answer": 0,
      "explanation": "Jnrdiff 按 T0647 第6.10条计算：Jnrdiff = (Jnr3.2 − Jnr0.1)/Jnr0.1 × 100 = (1.20 − 0.80)/0.80 × 100 = 50.0%（精确至 0.1），未超过 AASHTO M332 对 S/H/V 级规定的 75% 上限。交通等级看 Jnr3.2=1.20 kPa⁻¹：≤2.0 满足 H 级，但 >1.0 不满足 V 级（V 级限值 1.0），更达不到 E 级（0.5），故最高 H 级。B 选项高估了等级；C/D 选项把 Jnrdiff 分母错用为 Jnr3.2。",
      "plain": "两问拆开：第一问拿 Jnr3.2=1.20 对号入座——比 1.0 大，够不上 V，但小于 2.0，所以最高 H 级。第二问算轻重载差异：(1.20−0.80)÷0.80=50%，没超 75% 红线。易错点：分母是低应力下的 Jnr0.1，不是 Jnr3.2。",
      "references": [
        {
          "title": "Asphalt Binder Grading Systems and Properties（AAPTP 沥青铺面手册，含 AASHTO M332 分级表）",
          "url": "https://handbook.asphaltpavement.org/asphalt-materials-and-mix-design/3-2-asphalt-binder-grading-systems-and-properties"
        },
        {
          "title": "Superpave - Performance grading based on MSCR test（ScienceDirect 主题页）",
          "url": "https://sciencedirect.com/topics/engineering/superpave"
        }
      ]
    },
    {
      "id": 15,
      "level": 5,
      "q": "关于 MSCR 在沥青高温性能分级体系中的作用，下列说法错误的是？",
      "options": [
        "采用 MSCR 分级后，可按交通条件选用 S/H/V/E 后缀标注沥青等级，不再需要对高温 PG 等级进行人工提升（grade bumping）",
        "Jnr3.2 替代了原 Superpave 体系中 RTFOT 老化后沥青的 G*/sinδ 高温判据，且与实测车辙的相关性更好",
        "对 S/H/V 三个交通等级，Jnrdiff 均要求不超过 75%，E 级则不设 Jnrdiff 要求",
        "MSCR 试验必须在 PAV 压力长期老化残留物上进行，以评价沥青在路面服役期的永久变形"
      ],
      "answer": 3,
      "explanation": "D 错误：按 T0647 第4.2条与 AASHTO T350，MSCR 试验一般采用 T0610 旋转薄膜加热（RTFOT，短期老化）后的残留物，评价的是高温抗永久变形能力；PAV 长期老化残留物用于疲劳类评价（如 G*·sinδ≤5000kPa 判据、LAS 试验）。A、B 正确：Illinois 等 ALF 加速加载数据表明 Jnr 与实测车辙的相关性显著优于 G*/sinδ，AASHTO M332 据此以 Jnr3.2 替代 RTFO 老化后的 G*/sinδ，并以 S/H/V/E 后缀直接表达交通等级，取消高温等级人工提升；C 正确：S/H/V 级要求 Jnrdiff≤75%，E 级不要求。此外 AASHTO M332/TP70 还可用标准曲线 R3.2min=29.371×(Jnr3.2)^−0.2633 判断沥青是否具有弹性聚合物改性的显著弹性响应（Jnr3.2 在 0.1~2.0 kPa⁻¹ 时适用；<0.1 时要求 R3.2≥55.0%）。",
      "plain": "一句话排雷：MSCR 用「短期老化」的 RTFOT 残留物，评的是高温车辙；PAV 长期老化的样是给疲劳指标用的。另外记住大方向：Jnr 比老指标 G*/sinδ 更会「预测车辙」，有了 S/H/V/E 后缀就不用再把 PG 高温等级硬往上抬两个等级了。",
      "references": [
        {
          "title": "Superpave - Performance grading based on MSCR test（ScienceDirect 主题页）",
          "url": "https://sciencedirect.com/topics/engineering/superpave"
        },
        {
          "title": "Asphalt Binder Grading Systems and Properties（AAPTP 沥青铺面手册，含 AASHTO M332 分级表）",
          "url": "https://handbook.asphaltpavement.org/asphalt-materials-and-mix-design/3-2-asphalt-binder-grading-systems-and-properties"
        }
      ]
    }
  ]
}

File: quiz/data/quizzes/2026-09-23.json
{
  "date": "2026-09-23",
  "title": "沥青每日答题 2026-09-23",
  "topic": "沥青弹性恢复·离析·蜡含量试验规范细节——T0662弹性恢复率计算、T0661改性沥青离析软化点差、T0615裂解蒸馏法蜡含量测定（依据 JTG 3410-2025）",
  "plainSummary": "本期聚焦三个「小众但关键」的沥青胶结料试验：弹性恢复（T0662）测改性沥青「能弹回来多少」，离析试验（T0661）看改性剂在高温储存时会不会分层，蜡含量（T0615）用裂解蒸馏法把蜡从沥青里「揪」出来称重。三道试验的操作细节、计算公式、允许误差都是现场质控的硬指标，建议配合规范原文逐条对照学习。",
  "questions": [
    {
      "id": 1,
      "level": 1,
      "q": "沥青弹性恢复试验（T0662）的标准试验温度是多少？",
      "options": [
        "15℃",
        "25℃",
        "5℃",
        "10℃"
      ],
      "answer": 1,
      "explanation": "依据 JTG 3410-2025 T0662 第1.2条，弹性恢复试验的标准温度为25℃。",
      "plain": "弹性恢复就是测沥青被拉长后还能缩回去多少，规范规定必须在25℃的温水里做，就像橡皮筋在室温下最有弹性一样。",
      "references": [
        {
          "title": "JTG 3410-2025 T0662 沥青弹性恢复试验",
          "url": "https://search.bilibili.com/all?keyword=沥青弹性恢复试验"
        }
      ]
    },
    {
      "id": 2,
      "level": 1,
      "q": "聚合物改性沥青离析试验（T0661）的标准试验温度是多少？",
      "options": [
        "150℃",
        "163℃",
        "180℃",
        "135℃"
      ],
      "answer": 1,
      "explanation": "依据 JTG 3410-2025 T0661 第1.2条，离析试验的标准温度为163℃；高弹改性沥青、橡胶沥青可采用180℃。",
      "plain": "离析试验就是把改性沥青装管子里竖着放烘箱里烤48小时，看改性剂会不会沉底。普通改性沥青用163℃，像高弹、橡胶这种黏得特别高的，温度得升到180℃才测得准。",
      "references": [
        {
          "title": "JTG 3410-2025 T0661 聚合物改性沥青离析试验",
          "url": "https://search.bilibili.com/all?keyword=改性沥青离析试验"
        }
      ]
    },
    {
      "id": 3,
      "level": 1,
      "q": "沥青蜡含量试验（T0615）中，裂解蒸馏时从加热开始到蒸馏残留物完全形成焦炭，应在多长时间内完成？",
      "options": [
        "15min",
        "20min",
        "25min",
        "30min"
      ],
      "answer": 2,
      "explanation": "依据 JTG 3410-2025 T0615 第3.2.3条，从开始加热至蒸馏残留物完全形成焦炭应在25min内完成。",
      "plain": "蜡含量试验第一步是把沥青加热裂解，像烧柴火一样把能挥发的油分都蒸出来，最后剩下一堆焦炭。规范要求整个加热过程控制在25分钟内，烧太快或太慢都会影响结果。",
      "references": [
        {
          "title": "JTG 3410-2025 T0615 沥青蜡含量试验",
          "url": "https://search.bilibili.com/all?keyword=沥青蜡含量试验"
        }
      ]
    },
    {
      "id": 4,
      "level": 2,
      "q": "弹性恢复试验（T0662）中，试件拉伸至多长时停止并剪断？",
      "options": [
        "5cm±0.25cm",
        "10cm±0.25cm",
        "15cm±0.25cm",
        "20cm±0.25cm"
      ],
      "answer": 1,
      "explanation": "依据 JTG 3410-2025 T0662 第3.3条，以速率5cm/min拉伸试件，至拉伸长度达到10cm±0.25cm时停止；若拉伸10cm之前断裂，则记录断裂时长度。",
      "plain": "弹性恢复试验就是把沥青试件匀速拉长，拉到10厘米时「咔嚓」一剪刀剪断，然后看它能缩回去多少。如果还没拉到10厘米就断了，那就记录断的时候有多长。",
      "references": [
        {
          "title": "沥青弹性恢复试验操作要点",
          "url": "https://search.bilibili.com/all?keyword=沥青弹性恢复试验操作"
        }
      ]
    },
    {
      "id": 5,
      "level": 2,
      "q": "离析试验（T0661）中，盛样管在烘箱中静置的加热时间是多少？",
      "options": [
        "24h±0.5h",
        "48h±1h",
        "72h±1h",
        "96h±2h"
      ],
      "answer": 1,
      "explanation": "依据 JTG 3410-2025 T0661 第3.3条，盛样管放入预热163℃±5℃的烘箱中静置48h±1h。",
      "plain": "离析试验要模拟改性沥青在高温仓库里放两天两夜（48小时），看SBS这些改性剂会不会因为重力沉到管子底部。时间不够看不出问题，时间太长又没必要。",
      "references": [
        {
          "title": "改性沥青离析试验方法详解",
          "url": "https://search.bilibili.com/all?keyword=改性沥青离析试验方法"
        }
      ]
    },
    {
      "id": 6,
      "level": 2,
      "q": "蜡含量试验（T0615）中，冷冻脱蜡时冷浴温度应保持在多少？",
      "options": [
        "-10℃±0.5℃",
        "-20℃±0.5℃",
        "-30℃±0.5℃",
        "-15℃±0.5℃"
      ],
      "answer": 1,
      "explanation": "依据 JTG 3410-2025 T0615 第3.2.6条，冷浴温度保持在-20℃±0.5℃。",
      "plain": "蜡含量试验要把溶了蜡的溶液放到-20℃的冷浴里冻1小时，让蜡结晶析出。温度不够低蜡析不出来，温度太低又可能把其他东西也冻出来，所以必须严格控制在-20℃。",
      "references": [
        {
          "title": "沥青蜡含量试验冷冻条件",
          "url": "https://search.bilibili.com/all?keyword=沥青蜡含量试验冷冻"
        }
      ]
    },
    {
      "id": 7,
      "level": 3,
      "q": "弹性恢复试验（T0662）中，试件剪断后在水中保持多长时间再测量残留长度？",
      "options": [
        "30min±1min",
        "60min±1min",
        "90min±1min",
        "120min±1min"
      ],
      "answer": 1,
      "explanation": "依据 JTG 3410-2025 T0662 第3.4条，拉伸一停止立即用剪刀将试件中间剪断，两个半截试件在水中保持60min±1min，并保持水温不变。",
      "plain": "剪断后不能马上量，得让沥青在水里「休息」整整1小时（60分钟），等它完全缩回去稳定了再测残留长度。这段时间水温不能变，不然热胀冷缩会干扰结果。",
      "references": [
        {
          "title": "T0662弹性恢复试验步骤详解",
          "url": "https://search.bilibili.com/all?keyword=T0662弹性恢复试验"
        }
      ]
    },
    {
      "id": 8,
      "level": 3,
      "q": "离析试验（T0661）中，加热结束后盛样管放入冰箱的温度和最少放置时间分别是？",
      "options": [
        "-5℃±5℃，不少于2h",
        "-10℃±10℃，不少于4h",
        "-15℃±5℃，不少于6h",
        "-20℃±5℃，不少于8h"
      ],
      "answer": 1,
      "explanation": "依据 JTG 3410-2025 T0661 第3.4条，加热结束后将盛样管放入冰箱，保持竖立状态，在-10℃±10℃温度放置不少于4h，待沥青充分凝固后取出。",
      "plain": "烤完48小时后，要把管子竖着放进冰箱冷冻至少4小时，让沥青完全凝固变硬，这样后面才能用刀把管子切开，分别测顶部和底部的软化点。",
      "references": [
        {
          "title": "改性沥青离析试验操作规范",
          "url": "https://search.bilibili.com/all?keyword=改性沥青离析试验操作规范"
        }
      ]
    },
    {
      "id": 9,
      "level": 3,
      "q": "蜡含量试验（T0615）中，仲裁试验时裂解蒸馏的加热方法和冷冻脱蜡的溶剂分别应以什么为准？",
      "options": [
        "电炉法，三氯乙烯-无水乙醇",
        "燃气灯法，无水乙醚-无水乙醇",
        "电炉法，无水乙醚-无水乙醇",
        "燃气灯法，三氯乙烯-无水乙醇"
      ],
      "answer": 1,
      "explanation": "依据 JTG 3410-2025 T0615 第1.2条和第1.3条，仲裁试验时冷冻脱蜡以无水乙醚-无水乙醇（体积比1:1）混合液为准；第1.3条，仲裁试验时裂解蒸馏加热以燃气灯法为准。",
      "plain": "仲裁试验就是「打官司」时用的最严格做法。加热必须用燃气灯（像本生灯那种），溶剂必须用无水乙醚和无水乙醇1:1混合。平时检测可以用电炉或三氯乙烯代替，但仲裁时不行。",
      "references": [
        {
          "title": "JTG 3410-2025 T0615 仲裁试验要求",
          "url": "https://search.bilibili.com/all?keyword=沥青蜡含量仲裁试验"
        }
      ]
    },
    {
      "id": 10,
      "level": 4,
      "q": "弹性恢复试验（T0662）中，三个试件测定值的最大值和最小值之差不在其平均值的5%以内，但其中两个较高值之差在平均值的5%以内，应如何处理？",
      "options": [
        "弃去最高值，取两个较低值的平均值",
        "弃去最低值，取两个较高值的平均值",
        "三个值全部重做",
        "直接取三个值的算术平均值"
      ],
      "answer": 1,
      "explanation": "依据 JTG 3410-2025 T0662 第4.2条，若三个试件测定值的最大值和最小值之差不在其平均值的5%以内，但其中两个较高值之差在平均值的5%以内，则弃去最低测定值，取两个较高值的算术平均值作为样品弹性恢复率试验结果。",
      "plain": "三个试件的结果有时候会有一个特别低的「拖后腿」，如果最低那个明显不靠谱（偏差超过5%），但另外两个高的又比较一致，那就把最低的那个扔掉，只取两个高的平均。这叫「去劣存优」。",
      "references": [
        {
          "title": "弹性恢复试验数据处理规则",
          "url": "https://search.bilibili.com/all?keyword=弹性恢复试验数据处理"
        }
      ]
    },
    {
      "id": 11,
      "level": 4,
      "q": "离析试验（T0661）中，对于一般改性沥青，离析试验的软化点差计算公式为？",
      "options": [
        "ΔSP = SPt - SPb",
        "ΔSP = |SPt - SPb|",
        "ΔSP = (SPt + SPb) / 2",
        "ΔSP = SPt × SPb"
      ],
      "answer": 1,
      "explanation": "依据 JTG 3410-2025 T0661 第4.1条，对于一般改性沥青，按式（T0661-1）计算离析试验的软化点差：ΔSP = |SPt - SPb|，其中SPt为顶段软化点平均值，SPb为底段软化点平均值。",
      "plain": "离析试验最后要算顶部和底部的软化点差值，公式就是「顶部减底部取绝对值」。差值越大说明改性剂沉得越厉害，沥青储存稳定性越差。",
      "references": [
        {
          "title": "改性沥青离析试验软化点差计算",
          "url": "https://search.bilibili.com/all?keyword=改性沥青离析软化点差"
        }
      ]
    },
    {
      "id": 12,
      "level": 4,
      "q": "蜡含量试验（T0615）中，用于测定蜡的馏分油质量应如何选择，才能使冷冻过滤后析出蜡的质量满足要求？",
      "options": [
        "20~50mg",
        "50~100mg",
        "100~150mg",
        "150~200mg"
      ],
      "answer": 1,
      "explanation": "依据 JTG 3410-2025 T0615 第3.2.5条，试样馏分油数量按预估的蜡含量确定，使其冷冻过滤后得到蜡质量为50~100mg；第3.2.16条要求同一份沥青试样蒸馏后，取3个质量的馏分油进行试验，析出蜡的质量满足50~100mg，并使其中至少一个析出蜡的质量满足65~85mg。",
      "plain": "称馏分油的时候不能瞎称，要预估蜡含量，让最后析出的蜡在50~100毫克之间。而且三个平行试验中，至少有一个的蜡量在65~85毫克的「黄金区间」里，这样结果最准。",
      "references": [
        {
          "title": "沥青蜡含量试验取样要点",
          "url": "https://search.bilibili.com/all?keyword=沥青蜡含量试验取样"
        }
      ]
    },
    {
      "id": 13,
      "level": 5,
      "q": "某聚合物改性沥青弹性恢复试验，三个试件的弹性恢复率分别为82.5%、78.0%和81.0%。按T0662规定，该样品的弹性恢复率试验结果应报告为多少？",
      "options": [
        "80.5%",
        "81.8%",
        "81.0%",
        "80.3%"
      ],
      "answer": 1,
      "explanation": "三个值平均值为(82.5+78.0+81.0)/3=80.5%。最大值与最小值之差为82.5-78.0=4.5%，平均值的5%为4.025%，4.5%>4.025%，故最大值和最小值之差不在平均值的5%以内。两个较高值82.5%和81.0%之差为1.5%，平均值的5%为4.025%，1.5%<4.025%，满足「两个较高值之差在平均值的5%以内」的条件。因此弃去最低值78.0%，取两个较高值的算术平均值：(82.5+81.0)/2=81.75%，报告81.8%（精确至0.1%）。",
      "plain": "这道题考的是「异常值处理」。三个数里78.0%明显偏低，先算平均值80.5%，发现最大最小差4.5%超过了5%的门槛。但两个高的（82.5%和81.0%）差1.5%，在5%以内，所以把低的扔掉，取两个高的平均81.75%，报告81.8%。",
      "references": [
        {
          "title": "弹性恢复试验计算实例",
          "url": "https://search.bilibili.com/all?keyword=弹性恢复率计算"
        }
      ]
    },
    {
      "id": 14,
      "level": 5,
      "q": "某改性沥青离析试验，顶段软化点平均值为68.5℃，底段软化点平均值为62.0℃。按T0661计算，该样品的软化点差为多少？若依据JTG F40规范，SBS改性沥青离析软化点差应不大于多少℃？",
      "options": [
        "6.5℃，2.5℃",
        "5.5℃，2.5℃",
        "6.5℃，3.0℃",
        "5.5℃，3.0℃"
      ],
      "answer": 0,
      "explanation": "依据 JTG 3410-2025 T0661 第4.1条，ΔSP=|SPt-SPb|=|68.5-62.0|=6.5℃。依据JTG F40《公路沥青路面施工技术规范》，SBS改性沥青离析软化点差应不大于2.5℃。该样品软化点差6.5℃>2.5℃，判定为离析不合格。",
      "plain": "先算软化点差：顶部68.5℃减去底部62.0℃等于6.5℃。然后对照规范，SBS改性沥青要求离析软化点差不能超过2.5℃。6.5℃远远超标，说明这款改性沥青在高温储存时改性剂沉底严重，稳定性不合格。",
      "references": [
        {
          "title": "JTG F40 SBS改性沥青离析指标",
          "url": "https://search.bilibili.com/all?keyword=SBS改性沥青离析软化点差"
        }
      ]
    },
    {
      "id": 15,
      "level": 5,
      "q": "某道路石油沥青蜡含量试验结果如下：沥青试样质量mb=50.2g，馏分油总质量m1=42.5g，用于测定蜡的馏分油质量m2=4.06g，析出蜡的质量mw=72.5mg。按T0615计算，该试样的蜡含量为多少？",
      "options": [
        "1.52%",
        "1.89%",
        "2.15%",
        "2.68%"
      ],
      "answer": 0,
      "explanation": "依据 JTG 3410-2025 T0615 式（T0615-1）：Pw=(mw×m1)/(mb×m2)×100。注意单位统一：mw=72.5mg=0.0725g。代入计算：Pw=(0.0725×42.5)/(50.2×4.06)×100=(3.08125)/(203.812)×100=1.512%，精确至0.1%为1.5%，最接近选项A的1.52%。",
      "plain": "这道题是蜡含量的核心计算题。公式是Pw=(mw×m1)/(mb×m2)×100，意思是先算出小份馏分油里的蜡占比，再按比例放大到全部馏分油，最后除以沥青总质量。代入数据：mw=72.5mg=0.0725g，m1=42.5g，mb=50.2g，m2=4.06g，算出来约1.52%。",
      "references": [
        {
          "title": "沥青蜡含量计算公式详解",
          "url": "https://search.bilibili.com/all?keyword=沥青蜡含量计算"
        }
      ]
    }
  ]
}
