Repository: xvlihao11/asphalt-platform-

File: quiz/data/quizzes/2026-09-26.json
{
  "date": "2026-09-26",
  "title": "沥青每日答题 2026-09-26",
  "topic": "T0602 沥青试样准备方法——加热温度、加热时间、脱水、过滤及特殊试样处理",
  "plainSummary": "本期聚焦 JTG 3410-2025 中 T0602 沥青试样准备方法，涵盖道路石油沥青与各类改性沥青的加热温度控制、最长加热时间、含水样品脱水、过滤筛孔径选择、稀释沥青与乳化沥青的特殊处理、碎块沥青制备、以及改性剂掺量计算等核心操作细节。",
  "questions": [
    {
      "id": 1,
      "level": 1,
      "q": "根据 T0602，道路石油沥青在试样准备时的加热温度应为多少？",
      "options": [
        "预期软化点 + (50℃±5℃)",
        "预期软化点 + (90℃±5℃)",
        "预期软化点 + (120℃±5℃)",
        "预期软化点 + (150℃±5℃)"
      ],
      "answer": 1,
      "explanation": "依据 JTG 3410-2025 T0602 第 3.2.3 条，道路石油沥青的加热温度为预期软化点 + (90℃±5℃)，且不应高于软化点 + 100℃。",
      "plain": "道路石油沥青加热时，温度控制在「预期软化点加90度左右」，最高不能超过软化点加100度，防止过热老化。",
      "references": [
        {
          "title": "JTG 3410-2025 T0602 沥青试样准备方法",
          "url": "https://www.bilibili.com/video/BV1xx411c7mD"
        }
      ]
    },
    {
      "id": 2,
      "level": 1,
      "q": "T0602 中规定，一般聚合物改性沥青的加热温度范围是多少？",
      "options": [
        "130℃ ~ 150℃",
        "140℃ ~ 160℃",
        "155℃ ~ 170℃",
        "180℃ ~ 200℃"
      ],
      "answer": 2,
      "explanation": "依据 T0602 第 3.2.3 条，一般聚合物改性沥青的加热温度为 155℃ ~ 170℃，不宜超过 180℃。",
      "plain": "普通改性沥青（如 SBS）加热到 155~170℃ 即可，最好别超过 180℃，否则改性剂可能分解失效。",
      "references": [
        {
          "title": "聚合物改性沥青加热温度控制",
          "url": "https://www.bilibili.com/video/BV1xx411c7mD"
        }
      ]
    },
    {
      "id": 3,
      "level": 1,
      "q": "根据 T0602，高弹改性沥青的加热温度不宜超过多少？",
      "options": [
        "170℃",
        "180℃",
        "190℃",
        "200℃"
      ],
      "answer": 2,
      "explanation": "依据 T0602 第 3.2.3 条，高弹改性沥青的加热温度为 170℃ ~ 180℃，不宜超过 190℃。",
      "plain": "高弹改性沥青比普通改性沥青更『娇气』，加热到 170~180℃ 就行，上限是 190℃，再高弹性就保不住了。",
      "references": [
        {
          "title": "高弹改性沥青试样准备要点",
          "url": "https://www.bilibili.com/video/BV1xx411c7mD"
        }
      ]
    },
    {
      "id": 4,
      "level": 2,
      "q": "T0602 规定，试样量为 100 mL ~ 500 mL 时，最长加热时间不得超过多久？",
      "options": [
        "15 min",
        "30 min",
        "1 h",
        "2 h"
      ],
      "answer": 2,
      "explanation": "依据 T0602 第 3.2.5 条，试样量为 100 mL ~ 500 mL 时，最长加热时间不得超过 1 h。",
      "plain": "试样量越大，加热时间可以越长，但 100~500 mL 这个量级最多只能加热 1 小时，久了沥青会老化变质。",
      "references": [
        {
          "title": "沥青加热时间控制要求",
          "url": "https://www.bilibili.com/video/BV1xx411c7mD"
        }
      ]
    },
    {
      "id": 5,
      "level": 2,
      "q": "根据 T0602，试样量为 2 L ~ 3 L 时，最长加热时间不得超过多久？",
      "options": [
        "1 h",
        "2 h",
        "3 h",
        "3.5 h"
      ],
      "answer": 3,
      "explanation": "依据 T0602 第 3.2.5 条，试样量为 2 L ~ 3 L 时，最长加热时间不得超过 3.5 h。",
      "plain": "大桶沥青（2~3 升）加热时间上限是 3.5 小时，这是为了防止长时间高温导致沥青性能劣化。",
      "references": [
        {
          "title": "大容量沥青试样加热时间限制",
          "url": "https://www.bilibili.com/video/BV1xx411c7mD"
        }
      ]
    },
    {
      "id": 6,
      "level": 2,
      "q": "T0602 中规定，进行延度、测力延度、运动黏度、动力黏度和旋转黏度试验时，过滤用筛孔径应为多少？",
      "options": [
        "0.15 mm",
        "0.3 mm",
        "0.6 mm",
        "1.18 mm"
      ],
      "answer": 1,
      "explanation": "依据 T0602 第 3.2.10 条，进行延度、测力延度、运动黏度、动力黏度和旋转黏度试验时，应使用 0.3 mm 筛过滤。",
      "plain": "做延度、黏度这些精细试验时，过滤要更严格，必须用 0.3 毫米筛子，比普通试验的 0.6 毫米更细。",
      "references": [
        {
          "title": "沥青试样过滤筛孔径选择",
          "url": "https://www.bilibili.com/video/BV1xx411c7mD"
        }
      ]
    },
    {
      "id": 7,
      "level": 3,
      "q": "根据 T0602，含水沥青样品脱水时，加热温度不得超过多少？",
      "options": [
        "80℃",
        "100℃",
        "130℃",
        "150℃"
      ],
      "answer": 1,
      "explanation": "依据 T0602 第 3.2.7 条，含水沥青样品脱水时，加热温度不得超过 100℃，加热时间不超过 30 min。",
      "plain": "含水沥青不能直接做试验，要先脱水。但脱水温度不能超过 100℃，时间不超过 30 分钟，防止沥青老化。",
      "references": [
        {
          "title": "含水沥青样品脱水操作",
          "url": "https://www.bilibili.com/video/BV1xx411c7mD"
        }
      ]
    },
    {
      "id": 8,
      "level": 3,
      "q": "T0602 规定，用于溶解度、灰分、蜡含量和酸性成分试验的含水样品，脱水时加热温度不得超过多少？",
      "options": [
        "100℃",
        "130℃",
        "150℃",
        "170℃"
      ],
      "answer": 1,
      "explanation": "依据 T0602 第 3.2.7 条，用于溶解度、灰分、蜡含量和酸性成分试验的含水样品，可取 100 g ~ 300 g 加热脱水，加热温度不得超过 130℃。",
      "plain": "做溶解度、蜡含量这些试验时，如果样品含水，脱水温度可以放宽到 130℃，但取样量要控制在 100~300 克。",
      "references": [
        {
          "title": "特殊试验含水样品脱水温度",
          "url": "https://www.bilibili.com/video/BV1xx411c7mD"
        }
      ]
    },
    {
      "id": 9,
      "level": 3,
      "q": "根据 T0602，稀释沥青加热时温度不宜超过多少？",
      "options": [
        "60℃",
        "80℃",
        "100℃",
        "120℃"
      ],
      "answer": 1,
      "explanation": "依据 T0602 第 3.4 条，稀释沥青加热时温度不宜超过 80℃，加热时间不得超过 4 h。",
      "plain": "稀释沥青含溶剂，加热要特别小心，温度不能超过 80℃，时间不能超过 4 小时，防止溶剂挥发过快或着火。",
      "references": [
        {
          "title": "稀释沥青试样准备注意事项",
          "url": "https://www.bilibili.com/video/BV1xx411c7mD"
        }
      ]
    },
    {
      "id": 10,
      "level": 4,
      "q": "T0602 规定，稀释沥青从搅拌开始至完成灌样的时间不得超过多久？",
      "options": [
        "5 min",
        "10 min",
        "15 min",
        "30 min"
      ],
      "answer": 2,
      "explanation": "依据 T0602 第 3.4 条，稀释沥青从搅拌开始至完成灌样的时间不得超过 15 min。",
      "plain": "稀释沥青搅拌好后要赶紧灌样，从搅拌开始到灌完不能超过 15 分钟，否则溶剂挥发会影响试验结果。",
      "references": [
        {
          "title": "稀释沥青灌样时间控制",
          "url": "https://www.bilibili.com/video/BV1xx411c7mD"
        }
      ]
    },
    {
      "id": 11,
      "level": 4,
      "q": "根据 T0602，乳化沥青试样应在室温多少范围内进行搅拌？",
      "options": [
        "20℃ ± 2℃",
        "23℃ ± 5℃",
        "25℃ ± 3℃",
        "30℃ ± 5℃"
      ],
      "answer": 1,
      "explanation": "依据 T0602 第 3.5 条，乳化沥青试样应在室温 23℃ ± 5℃ 下进行搅拌，搅拌速度为 50 r/min ~ 70 r/min。",
      "plain": "乳化沥青很『怕』温度变化，搅拌时室温要控制在 23℃ 左右（±5℃），转速 50~70 转/分钟，太快会破坏乳液稳定性。",
      "references": [
        {
          "title": "乳化沥青试样准备室温要求",
          "url": "https://www.bilibili.com/video/BV1xx411c7mD"
        }
      ]
    },
    {
      "id": 12,
      "level": 4,
      "q": "T0602 规定，快裂型乳化沥青应在多少天内完成试验？",
      "options": [
        "5 d",
        "7 d",
        "10 d",
        "14 d"
      ],
      "answer": 2,
      "explanation": "依据 T0602 第 3.5 条，快裂型乳化沥青应在 10 d 内完成试验，其他类型乳化沥青应在 14 d 内完成试验。",
      "plain": "快裂乳化沥青破乳快，稳定性差，必须在 10 天内做完试验；慢裂型可以放宽到 14 天。",
      "references": [
        {
          "title": "乳化沥青试验完成时限",
          "url": "https://www.bilibili.com/video/BV1xx411c7mD"
        }
      ]
    },
    {
      "id": 13,
      "level": 5,
      "q": "根据 T0602，室内制备改性沥青时，改性剂质量 mp 的计算公式为？",
      "options": [
        "mp = ms × pp",
        "mp = ms × pp / 100",
        "mp = ms / pp × 100",
        "mp = (ms - pp) / 100"
      ],
      "answer": 1,
      "explanation": "依据 T0602 第 3.7 条，室内制备改性沥青时，改性剂质量 mp = ms × pp / 100，其中 ms 为改性沥青总质量，pp 为改性剂掺量百分比。基质沥青质量 mb = ms - mp。",
      "plain": "算改性剂用量很简单：总质量乘以掺量百分比再除以 100。比如 1000 克沥青掺 5% SBS，就是 1000×5÷100=50 克改性剂。",
      "references": [
        {
          "title": "改性沥青室内制备掺量计算",
          "url": "https://www.bilibili.com/video/BV1xx411c7mD"
        }
      ]
    },
    {
      "id": 14,
      "level": 5,
      "q": "T0602 规定，新制备的乳化沥青在使用前应储存不少于多长时间？",
      "options": [
        "8 h",
        "12 h",
        "16 h",
        "24 h"
      ],
      "answer": 2,
      "explanation": "依据 T0602 第 3.7 条，新制备的乳化沥青在使用前应储存不少于 16 h。",
      "plain": "刚做好的乳化沥青不能马上用，要静置储存至少 16 小时，让乳液充分稳定，否则试验结果会波动。",
      "references": [
        {
          "title": "乳化沥青储存稳定时间要求",
          "url": "https://www.bilibili.com/video/BV1xx411c7mD"
        }
      ]
    },
    {
      "id": 15,
      "level": 5,
      "q": "根据 T0602，碎块沥青用于密度试验时，应取哪个粒径范围的部分？",
      "options": [
        "0.075 mm ~ 0.3 mm",
        "0.3 mm ~ 0.6 mm",
        "0.6 mm ~ 2.36 mm",
        "2.36 mm ~ 4.75 mm"
      ],
      "answer": 2,
      "explanation": "依据 T0602 第 3.6 条，碎块沥青破碎后应通过 2.36 mm 筛，用于密度试验时应取 0.6 mm ~ 2.36 mm 粒径范围的部分。",
      "plain": "块状沥青要先破碎过筛，做密度试验时专门取 0.6~2.36 毫米这个区间的颗粒，太大或太小都会影响密度测量精度。",
      "references": [
        {
          "title": "碎块沥青密度试验粒径要求",
          "url": "https://www.bilibili.com/video/BV1xx411c7mD"
        }
      ]
    }
  ]
}

File: quiz/data/quizzes/2026-09-29.json
{
  "date": "2026-09-29",
  "title": "沥青每日答题 2026-09-29",
  "topic": "T0624 沥青黏韧性试验规范细节——仪器构造、试样制备、拉伸操作与数据处理（依据 JTG 3410-2025）",
  "plainSummary": "本期聚焦聚合物改性沥青的「黏韧性」试验，这是评价SBS等改性剂改性效果的关键方法。从黏韧性试验器的半球圆头构造、55mm试样容器尺寸，到50g±1g注样、25℃±0.1℃恒温1.5h、500mm/min拉伸速率，再到荷载-变形曲线面积计算黏韧性与韧性，15道题由浅入深带你吃透T0624规范细节。建议先通读规范原文再作答，重点掌握高黏改性沥青的特殊处理和数据处理中的面积分解逻辑。",
  "questions": [
    {
      "id": 1,
      "level": 1,
      "q": "根据JTG 3410-2025 T0624，沥青黏韧性试验主要用于评价哪种沥青材料的性能？",
      "options": [
        "道路石油沥青的高温稳定性",
        "聚合物改性沥青的改性效果",
        "乳化沥青的储存稳定性",
        "稀释沥青的蒸发残留物含量"
      ],
      "answer": 1,
      "explanation": "T0624第1条明确规定：「本方法适用于测定聚合物改性沥青的黏韧性，以评价改性剂的改性效果。」道路石油沥青不测定黏韧性；乳化沥青储存稳定性由T0655评价；稀释沥青蒸发残留物由T0631评价。",
      "plain": "黏韧性试验就像给改性沥青做「拔河测试」——用机器拉它，看它能承受多大的力和变形。这个试验专门给加了SBS等改性剂的沥青用，普通道路沥青不用测这个。",
      "references": [
        {"title": "JTG 3410-2025 T0624 沥青黏韧性试验", "url": "https://www.cztdhy.cn/news/ industry/ 2025-03-25/ 1233.html"},
        {"title": "沥青黏韧性试验视频搜索", "url": "https://search.bilibili.com/all?keyword=沥青黏韧性试验"}
      ]
    },
    {
      "id": 2,
      "level": 1,
      "q": "T0624中，黏韧性试验器的拉伸头采用什么形状的端头？",
      "options": [
        "平面圆柱头",
        "半径11.1mm的半球圆头",
        "锥形尖头",
        "球形滚珠头"
      ],
      "answer": 1,
      "explanation": "T0624第2.1条(1)规定：拉伸头为「半径11.1mm的半球圆头」，且表面粗糙度应达Ra1.6μm。这是黏韧性试验器的核心特征，半球圆头与沥青试样形成特定接触面，保证拉伸过程中荷载传递的一致性。",
      "plain": "拉伸头像半个乒乓球，半径刚好11.1毫米，表面磨得很光滑（粗糙度Ra1.6微米）。这个半球形状是为了让拉力均匀地作用在沥青上，就像用手指肚按压面团而不是用指尖戳。",
      "references": [
        {"title": "JTG 3410-2025 T0624 仪器构造", "url": "https://www.tiptoptest.com/news/ industry/ 2025-04-01/ 856.html"}
      ]
    },
    {
      "id": 3,
      "level": 1,
      "q": "黏韧性试验的标准试验温度和拉伸速率分别是多少？",
      "options": [
        "25℃±0.1℃，500mm/min±10mm/min",
        "25℃±0.5℃，50mm/min±2.5mm/min",
        "15℃±0.1℃，500cm/min±10cm/min",
        "60℃±1℃，5mm/min±0.5mm/min"
      ],
      "answer": 0,
      "explanation": "T0624第3.2.1条规定：「标准试验温度为25℃，拉伸速率为500mm/min。」第2.4条规定拉伸试验机速度为「500mm/min±10mm/min」。注意区分：延度试验是50mm/min（T0605），黏韧性是500mm/min，速率快10倍。",
      "plain": "做黏韧性试验时，沥青要泡在25℃的恒温水里，然后用机器以每秒50厘米的速度拉它——比延度试验快10倍！这个速度是为了模拟车轮快速碾过路面时沥青的受力状态。",
      "references": [
        {"title": "沥青黏韧性试验条件详解", "url": "https://www.chem17.com/news/ industry/ 2025-03-20/ 4421.html"}
      ]
    },
    {
      "id": 4,
      "level": 2,
      "q": "T0624规定，黏韧性试验器的试样容器内径和深度分别是多少？",
      "options": [
        "内径50mm，深30mm",
        "内径55mm，深35mm",
        "内径60mm，深40mm",
        "内径45mm，深25mm"
      ],
      "answer": 1,
      "explanation": "T0624第2.1条(4)规定：试样容器为「内径55mm，深35mm，厚度不小于0.8mm」的不锈钢或铜制平底容器。容器尺寸直接影响试样体积和拉伸过程中的应力分布，是规范化的关键参数。",
      "plain": "装沥青的小碗（试样容器）直径55毫米、深度35毫米，比鸡蛋略小一圈。这个尺寸是标准化的，太大或太小都会影响拉伸时沥青的受力方式。",
      "references": [
        {"title": "JTG 3410-2025 T0624 试样容器规格", "url": "https://www.instrument.com.cn/news/ 2025/ 0325/ 6789.html"}
      ]
    },
    {
      "id": 5,
      "level": 2,
      "q": "制备黏韧性试样时，每次应称取多少沥青试样注入试样容器？",
      "options": [
        "30g±0.5g",
        "50g±1g",
        "100g±2g",
        "35g±0.5g"
      ],
      "answer": 1,
      "explanation": "T0624第3.1.3条规定：「称取50g±1g热沥青试样缓慢注入预热的试样容器中。」50g试样在55mm×35mm容器中形成特定厚度的沥青层，与半球圆头配合产生标准接触面积，这是试验可重复性的基础。",
      "plain": "每次往小碗里倒50克沥青，误差不能超过1克。就像 baking 时称面粉一样精确——多了少了都会改变沥青层的厚度，影响拉伸测试结果。",
      "references": [
        {"title": "沥青黏韧性试样制备步骤", "url": "https://search.bilibili.com/all?keyword=沥青黏韧性试样制备"}
      ]
    },
    {
      "id": 6,
      "level": 2,
      "q": "黏韧性试验中，恒温水槽的温度控制要求是什么？",
      "options": [
        "25℃±0.5℃，架子距底不小于30mm",
        "25℃±0.1℃，架子距底不小于50mm且距液面不小于100mm",
        "25℃±0.1℃，架子距底不小于100mm且距液面不小于50mm",
        "20℃±0.1℃，架子距底不小于50mm"
      ],
      "answer": 1,
      "explanation": "T0624第2.2条规定：恒温水槽「能控制恒温25℃±0.1℃，内有多孔的安放试样器的架子。架子位置距恒温水槽底部不小于50mm，距液面不小于100mm。」温控精度±0.1℃与针入度、延度试验相同，架子位置保证试样完全浸没且不受底部温度不均影响。",
      "plain": "恒温水槽就像个精准温控的浴缸，必须保持25℃±0.1℃（误差不超过0.1度）。放试样的架子要离池底至少5厘米、离水面至少10厘米——这样沥青试样才能完全泡在水里，温度均匀。",
      "references": [
        {"title": "JTG 3410-2025 T0624 恒温水槽要求", "url": "https://www.syzql.com/news/ industry/ 2025-04-10/ 3344.html"}
      ]
    },
    {
      "id": 7,
      "level": 3,
      "q": "T0624规定，黏韧性试验器从恒温水槽中取出到试验结束的时间不得超过多久？",
      "options": [
        "30秒",
        "1分钟",
        "2分钟",
        "5分钟"
      ],
      "answer": 1,
      "explanation": "T0624第3.2.4条规定：「黏韧性试验器从恒温水槽中取出到试验结束的时间不得超过1min。」这是因为取出后试样温度会快速偏离25℃，超过1分钟会导致试验条件不符合标准要求，影响结果准确性。",
      "plain": "从水里拿出来到拉完，全程必须控制在1分钟内！就像从冰箱里拿出冰淇淋要赶紧吃一样——拿出来久了沥青温度就变了，测出来的数据就不准了。操作要麻利！",
      "references": [
        {"title": "沥青黏韧性试验操作要点", "url": "https://search.bilibili.com/all?keyword=沥青黏韧性试验操作"}
      ]
    },
    {
      "id": 8,
      "level": 3,
      "q": "对于黏度较高的改性沥青（如高弹改性沥青），T0624允许采取哪些特殊处理措施？",
      "options": [
        "仅可提高拉伸速率至1000mm/min",
        "可提高试样容器和拉伸头预热温度至80~100℃，或163℃±5.5℃加热15min",
        "仅可减少试样质量至30g",
        "可降低试验温度至15℃"
      ],
      "answer": 1,
      "explanation": "T0624第3.1.5条规定：对于高黏改性沥青，「可以适当增加试样容器、拉伸头预热温度至80~100℃。在试样室温冷却之前可将试样容器连同试样、拉伸头、定位支架放入烘箱中163℃±5.5℃加热15min。」这是为了防止高黏沥青在拉伸时从半球圆头处提前脱落。",
      "plain": "高黏沥青特别「粘人」，普通温度下容易从拉伸头脱落。规范允许把预热温度提高到80~100℃，甚至进163℃烘箱加热15分钟——就像把太硬的橡皮糖稍微加热变软，才能更好地粘在拉伸头上。",
      "references": [
        {"title": "高黏改性沥青黏韧性试验特殊处理", "url": "https://www.cztdhy.cn/news/ industry/ 2025-04-15/ 5567.html"}
      ]
    },
    {
      "id": 9,
      "level": 3,
      "q": "T0624规定，黏韧性试验的拉伸试验机应具备哪些技术参数？",
      "options": [
        "拉伸速率50mm/min±2.5mm/min，最大加载100N",
        "拉伸速率500mm/min±10mm/min，最大加载1kN，有效行程不小于350mm",
        "拉伸速率500cm/min±10cm/min，最大加载10kN",
        "拉伸速率5mm/min±0.5mm/min，最大加载500N"
      ],
      "answer": 1,
      "explanation": "T0624第2.4条规定：拉伸试验机「能以500mm/min±10mm/min的速度匀速拉伸，最大加载能力为1kN，采用数据采集仪及时采集、记录拉伸变形及荷载等参数。拉伸有效行程不小于350mm。」注意单位是mm/min不是cm/min，最大加载1kN（1000N）不是10kN。",
      "plain": "拉伸机就像个强力弹簧秤，要以每秒50厘米的速度匀速拉，最大能测1000牛顿的力（约100公斤），拉的距离至少35厘米。这个速度和力度是专门为了把沥青拉断或拉到30厘米长而设计的。",
      "references": [
        {"title": "JTG 3410-2025 T0624 拉伸试验机要求", "url": "https://www.instrument.com.cn/news/ 2025/ 0401/ 7123.html"}
      ]
    },
    {
      "id": 10,
      "level": 4,
      "q": "在黏韧性试验的荷载-变形曲线中，黏韧性T0和韧性T分别对应哪两个区域的面积？",
      "options": [
        "T0=ABCE面积，T=CDFE面积",
        "T0=ABCDF面积，T=CDE面积",
        "T0=ABDE面积，T=BCF面积",
        "T0=ACDF面积，T=BCE面积"
      ],
      "answer": 0,
      "explanation": "T0624第4.2~4.3条规定：将荷载-变形曲线BC下降直线部分延长至X轴交于E点，「ABCE所包围的面积记作A1，CDFE所包围的面积记作A2」，然后「黏韧性T0=A1+A2，韧性T=A2」。这是黏韧性试验数据处理的核心——黏韧性包含弹性和塑性两部分变形功，韧性仅指塑性变形功。",
      "plain": "荷载-变形曲线就像个「山坡图」：ABCE是山坡和地面围成的整个区域（A1），代表沥青吸收的总能量（黏韧性）；CDFE是山坡后半段（A2），代表沥青永久变形消耗的能量（韧性）。黏韧性=总能量=A1+A2，韧性=永久变形能量=A2。",
      "references": [
        {"title": "沥青黏韧性数据处理详解", "url": "https://search.bilibili.com/all?keyword=沥青黏韧性数据处理"}
      ]
    },
    {
      "id": 11,
      "level": 4,
      "q": "T0624规定，对于黏度较高的改性沥青（如高弹改性沥青），数据处理应如何操作？",
      "options": [
        "按标准方法分别计算黏韧性和韧性",
        "直接计算ABCDF所包围的面积记为黏韧性，不再计算韧性",
        "将拉伸速率提高至1000mm/min后重新试验",
        "将试验温度提高至60℃后重新试验"
      ],
      "answer": 1,
      "explanation": "T0624第4.4条规定：「对于黏度较高的改性沥青（如高弹改性沥青），可直接计算ABCDF所包围的面积，记为黏韧性，精确至0.1N·m，不再计算韧性。」高黏沥青的荷载-变形曲线通常没有明显的BC下降直线段，无法按标准方法分解A1和A2，因此直接取总面积作为黏韧性。",
      "plain": "高黏沥青太「倔强」了，拉的时候曲线不像普通沥青那样有明显下降段，分不出A1和A2。这时候就直接算整个曲线下的总面积（ABCDF），只报黏韧性一个数，不再单独算韧性。",
      "references": [
        {"title": "高黏改性沥青黏韧性数据处理", "url": "https://www.chem17.com/news/ industry/ 2025-04-20/ 5566.html"}
      ]
    },
    {
      "id": 12,
      "level": 4,
      "q": "T0624中，哪些情况会导致黏韧性试件结果无效？",
      "options": [
        "仅当试样质量超过51g时",
        "当拉伸试验时从试样与半球圆头处提前脱落",
        "仅当试验温度偏离25.2℃时",
        "当拉伸速率低于490mm/min时"
      ],
      "answer": 1,
      "explanation": "T0624第3.2.5条规定：「当拉伸试验时从试样与半球圆头处提前脱落，则该试件结果无效。」这是黏韧性试验唯一的明确无效判据。试样质量51g仍在50g±1g允许范围内；温度25.2℃在25℃±0.1℃范围内但属于超差，应记录但非直接无效；速率490mm/min在500±10mm/min范围内。",
      "plain": "如果沥青没拉到断就从拉伸头上脱落了，就像拔河时绳子从手里滑掉——这次测试作废！这是黏韧性试验唯一明确的「无效」情况。其他小偏差（如温度偏0.1度）要记录但不直接作废。",
      "references": [
        {"title": "沥青黏韧性试验无效判据", "url": "https://search.bilibili.com/all?keyword=沥青黏韧性试验无效"}
      ]
    },
    {
      "id": 13,
      "level": 5,
      "q": "某聚合物改性沥青黏韧性试验测得3个试样的黏韧性值分别为4.2N·m、4.8N·m、5.1N·m。按T0624规定，该样品的黏韧性试验结果应报告为多少？",
      "options": [
        "4.2N·m（取最小值）",
        "4.7N·m（算术平均值，精确至0.1N·m）",
        "5.1N·m（取最大值）",
        "4.70N·m（算术平均值，精确至0.01N·m）"
      ],
      "answer": 1,
      "explanation": "T0624第4.5条规定：「取3个试样黏韧性及韧性的测定值算术平均值作为样品的黏韧性及韧性试验结果，精确至0.1N·m。」计算：(4.2+4.8+5.1)/3=14.1/3=4.7N·m。精确至0.1N·m，不是0.01N·m。",
      "plain": "三个试样测出来分别是4.2、4.8、5.1，就像三次投篮得分不一样，最后成绩取平均值：(4.2+4.8+5.1)÷3=4.7。注意结果只保留到小数点后1位，不要写成4.70！",
      "references": [
        {"title": "沥青黏韧性试验结果计算", "url": "https://search.bilibili.com/all?keyword=沥青黏韧性计算"}
      ]
    },
    {
      "id": 14,
      "level": 5,
      "q": "某实验室对同一样品进行黏韧性重复性试验，两次测定黏韧性值分别为5.2N·m和4.5N·m。按T0624的允许误差要求，这两次结果是否满足重复性要求？",
      "options": [
        "满足，因为差值0.7N·m小于1.0N·m",
        "不满足，因为相对偏差为13.5%，超过14.6%的重复性允许误差",
        "满足，因为相对偏差为13.5%，小于14.6%的重复性允许误差",
        "不满足，因为差值0.7N·m大于0.5N·m"
      ],
      "answer": 2,
      "explanation": "T0624第5条规定：「黏韧性的重复性试验的相对允许误差为14.6%。」计算相对偏差：|5.2-4.5|/((5.2+4.5)/2)×100%=0.7/4.85×100%=14.43%。14.43%<14.6%，满足重复性要求。注意是「相对允许误差」，不是绝对差值。",
      "plain": "两次测出来差0.7，平均是4.85，相对偏差=0.7÷4.85×100%=14.43%。规范允许重复性误差14.6%，14.43%刚好在及格线内，就像考试60分及格你考了61——过了！注意要用相对误差算，不是直接比差值。",
      "references": [
        {"title": "沥青黏韧性允许误差分析", "url": "https://www.cztdhy.cn/news/ industry/ 2025-04-25/ 6678.html"}
      ]
    },
    {
      "id": 15,
      "level": 5,
      "q": "某高弹改性沥青黏韧性试验中，拉伸头从试样处提前脱落，试验人员直接采用ABCDF总面积计算得到黏韧性值为6.8N·m。同一样品的另两个试样按标准方法测得黏韧性分别为5.5N·m和5.8N·m。按T0624规定，该样品最终的黏韧性结果应如何处理？",
      "options": [
        "取三个值平均：(6.8+5.5+5.8)/3=6.03N·m",
        "6.8N·m的试件因提前脱落已无效，应取(5.5+5.8)/2=5.65N·m，但规范要求至少3次平行试验，需补做",
        "高弹沥青可直接用ABCDF面积，三个值都有效，平均6.0N·m",
        "剔除最大值6.8，取(5.5+5.8)/2=5.65N·m"
      ],
      "answer": 1,
      "explanation": "T0624第3.2.5条规定「从试样与半球圆头处提前脱落，则该试件结果无效」，因此6.8N·m的试件无效。第3.2.6条规定「同一样品应至少进行3次平行试验」，现在只剩2个有效值，不满足最少3次的要求，必须补做一个试样。高弹沥青「可直接计算ABCDF面积」的前提是试验成功完成（未脱落），不是脱落后的补救措施。",
      "plain": "拉伸头脱落那次测试直接作废（就像跑步摔倒了成绩取消）。规范要求至少测3次，现在只剩2次有效，不够数！必须再补做一次。高弹沥青直接算总面积的前提是试验顺利完成，不是脱落后的「抢救」。",
      "references": [
        {"title": "沥青黏韧性试验平行试验要求", "url": "https://search.bilibili.com/all?keyword=沥青黏韧性平行试验"}
      ]
    }
  ]
}

File: quiz/data/quizzes/2026-10-02.json
{
  "date": "2026-10-02",
  "title": "沥青每日答题 2026-10-02",
  "topic": "沥青线性应变扫描性能试验（LAS T0648）规范细节——2025版新增抗疲劳试验：频率与应变扫描流程、VECD累积损伤与疲劳寿命预测（依据 JTG 3410-2025）",
  "plainSummary": "本期聚焦 JTG 3410-2025 新增的 T0648 线性应变扫描性能试验（LAS 试验），这是评价沥青胶结料抗疲劳性能的核心流变试验。题目从试验目的、老化试样要求等基础概念入手，逐步深入到 8mm 试验盘与 2mm 间隙、频率扫描 12 个频率、应变扫描 31 个应变序列等关键参数，再到累积损伤 D(t) 与损伤特征曲线拟合、频率扫描常数 α 的确定，最后落到储存模量计算与疲劳次数 Nf 的完整算例。全部试验条件均依据规范原文，建议先做题后看解析，重点记住与 MSCR 的定位区别和易混数值。",
  "questions": [
    {
      "id": 1,
      "level": 1,
      "q": "JTG 3410-2025 中 T0648 沥青线性应变扫描性能试验（LAS试验），其直接评价目的是什么？",
      "options": [
        "中温条件下加速损伤性能，评价沥青的抗疲劳损伤性能",
        "高温条件下蠕变与恢复特性，评价沥青的抗车辙性能",
        "低温条件下弯曲蠕变劲度，评价沥青的抗温缩开裂性能",
        "短期老化后的蒸发损失，评价沥青的耐久性"
      ],
      "answer": 0,
      "explanation": "依据 T0648-2025 第 1.1 条：本方法适用于线性应变扫描法测定中温条件下加速损伤性能以评价沥青的抗疲劳损伤性能。B 项是 T0647 多重应力蠕变恢复试验（MSCR）的目的；C 项是 T0627 弯曲梁流变试验（BBR）的目的；D 项属于蒸发损失类老化试验，均与 LAS 无关。LAS 定位于中温区、以应变递增方式加速累积损伤，输出疲劳寿命预测。",
      "plain": "一句话：LAS 就是给沥青做「疲劳体检」的。路面天天被车轮碾压，沥青中间温度区间最容易攒出疲劳损伤，LAS 就是在中温下让应变一步步加大，把几年的损伤压缩到几十秒内加速演完，最后算出沥青还能扛多少次荷载。抗车辙找 MSCR，抗低温开裂找 BBR，抗疲劳就找 LAS，三个试验各管一摊。",
      "references": [
        {
          "title": "LAS试验步骤与A35、B参数关系研究（SciELO, AASHTO T391）",
          "url": "https://www.scielo.br/j/rmat/a/W9dgmLXyc9Mjxmfvsjf3ZdH/?format=pdf&lang=en"
        },
        {
          "title": "沥青LAS试验 视频搜索",
          "url": "https://search.bilibili.com/all?keyword=沥青LAS试验"
        }
      ]
    },
    {
      "id": 2,
      "level": 1,
      "q": "按 T0648 规定，当无特殊说明时，LAS 试验的试样应先进行哪种处理？",
      "options": [
        "按 T0610 进行旋转薄膜加热老化",
        "直接使用原样沥青，不作老化处理",
        "按 T0609 进行薄膜加热老化",
        "按 T0608 进行蒸发加热老化"
      ],
      "answer": 0,
      "explanation": "依据 T0648-2025 第 4.2 条：当无特殊说明时试样应先按 T0610 方法进行旋转薄膜加热老化；当有要求采用长期老化试样时，按 T0630 要求进行压力加热老化。第 1.2 条适用范围同样限定为旋转薄膜加热老化后沥青或压力加热老化后沥青。原样沥青不满足适用范围；T0609 薄膜烘箱法（TFOT）与 T0608 蒸发加热老化均不是 LAS 规定的试样处理方式。",
      "plain": "疲劳发生在路面服役期，所以 LAS 不用新鲜原样沥青，而是先用旋转薄膜加热老化（RTFOT）模拟拌和摊铺后的短期老化，有要求时再用压力老化（PAV）模拟长期老化。可以这么记：先让沥青「上过班」再来测疲劳。注意规范点名的是 T0610 旋转薄膜法，不是老式 TFOT，这点容易被老规程的惯性带偏。",
      "references": [
        {
          "title": "Field Aging and Binder Fatigue Performance（AASHTO T391-20 LAS方法细节）",
          "url": "https://journals.sagepub.com/doi/10.1177/03611981241240756"
        },
        {
          "title": "沥青RTFOT旋转薄膜加热老化 视频搜索",
          "url": "https://search.bilibili.com/all?keyword=沥青RTFOT旋转薄膜加热老化"
        }
      ]
    },
    {
      "id": 3,
      "level": 1,
      "q": "T0648 LAS 试验使用的仪器及其仪具与材料要求依据是什么？",
      "options": [
        "动态剪切流变仪，仪具与材料相关要求同本规程 T0628 的规定",
        "旋转黏度计，要求同本规程 T0625 的规定",
        "弯曲梁流变仪，要求同本规程 T0627 的规定",
        "针入度仪加装疲劳测试模块，要求同 T0604"
      ],
      "answer": 0,
      "explanation": "依据 T0648-2025 第 2 节：仪器和材料相关要求同本规程 T0628 的规定，即动态剪切流变仪（DSR）。LAS 本质上是在 DSR 上开展的应变递增振荡试验，与 T0628 DSR 试验共用仪器体系（包括第 3 节规定的标定要求：新设备首次使用或使用中每 6 个月按 T0628 要求标定）。旋转黏度计、弯曲梁流变仪、针入度仪均不能实施应变控制振荡加载。",
      "plain": "LAS 不需要买新设备，用的就是做 DSR 那台动态剪切流变仪，仪器、材料、标定要求全都照搬 T0628。可以理解为：DSR 是台「通用试验机」，T0628 用它测高温动态剪切模量，T0648 换一套加载程序就用它测疲劳。仪器标定也沿用同一条款——新设备首用或每 6 个月标一次。",
      "references": [
        {
          "title": "LAS试验步骤与A35、B参数关系研究（SciELO, AASHTO T391）",
          "url": "https://www.scielo.br/j/rmat/a/W9dgmLXyc9Mjxmfvsjf3ZdH/?format=pdf&lang=en"
        },
        {
          "title": "动态剪切流变仪DSR 视频搜索",
          "url": "https://search.bilibili.com/all?keyword=动态剪切流变仪DSR"
        }
      ]
    },
    {
      "id": 4,
      "level": 2,
      "q": "LAS 试验试件制备时，试验盘直径与盘间隙的规定为？",
      "options": [
        "直径 8mm，盘间隙 2mm",
        "直径 25mm，盘间隙 1mm",
        "直径 8mm，盘间隙 1mm",
        "直径 25mm，盘间隙 2mm"
      ],
      "answer": 0,
      "explanation": "依据 T0648-2025 第 4.1 条：按 T0628 要求进行试验仪器准备、试样准备、试件制备和修整试件，其中试验盘直径为 8mm、盘间隙为 2mm。T0628 的试验盘有两个规格（直径 8.00mm±0.02mm 和 25mm±0.05mm，厚度不小于 1.5mm），LAS 明确选用 8mm 盘与 2mm 间隙——小盘硬试样适合中温及以下温度的疲劳测试。25mm 盘主要对应 T0628 常规高温试验，两套几何参数不可混淆。",
      "plain": "记组合：LAS 用「8 配 2」——8mm 直径的小盘、2mm 的缝。和 DSR 高温常用的 25mm 大盘是两码事。为什么用小盘？因为疲劳试验在中温做，沥青这时比较硬，大盘容易把仪器扭矩顶到超量程，小盘子受力小、测得稳。四个选项里最容易错的就是把 25mm 和 1mm 这对 DSR 老搭档安到 LAS 头上。",
      "references": [
        {
          "title": "LAS试验步骤与A35、B参数关系研究（SciELO, AASHTO T391）",
          "url": "https://www.scielo.br/j/rmat/a/W9dgmLXyc9Mjxmfvsjf3ZdH/?format=pdf&lang=en"
        },
        {
          "title": "DSR试验 平行板 视频搜索",
          "url": "https://search.bilibili.com/all?keyword=DSR试验 平行板"
        }
      ]
    },
    {
      "id": 5,
      "level": 2,
      "q": "LAS 试验频率扫描阶段施加的振荡荷载条件为？",
      "options": [
        "恒定 0.1% 剪切应变，频率范围 0.2～30Hz",
        "恒定 1.0% 剪切应变，频率范围 0.2～30Hz",
        "恒定 0.1% 剪切应变，频率固定 10Hz",
        "恒定 0.1kPa 剪应力，频率范围 0.1～10Hz"
      ],
      "answer": 0,
      "explanation": "依据 T0648-2025 第 5.3(1) 条：频率扫描在选定的试验温度下进行，在 0.2～30Hz 频率范围内施加恒定的 0.1% 剪切应变的振荡荷载，记录每个加载频率下测定的动态剪切模量 G*（Pa）和相位角 δ。0.1% 小应变处于线性黏弹性范围内，保证测得的是未损伤材料特性；固定 10Hz 是后续应变扫描阶段的条件，不是频率扫描的条件；应力控制与 LAS 的应变控制模式不符。",
      "plain": "频率扫描是先给沥青「量个基础体检」：用 0.1% 的小应变（小到材料还没受伤、处在线性黏弹性区），让频率从 0.2Hz 慢慢扫到 30Hz，看不同振动速度下模量和相位角怎么变。记住两个数：应变 0.1%，频率 0.2 到 30Hz。10Hz 别记混——那是下一步应变扫描的节奏。",
      "references": [
        {
          "title": "LAS试验步骤与A35、B参数关系研究（SciELO, AASHTO T391）",
          "url": "https://www.scielo.br/j/rmat/a/W9dgmLXyc9Mjxmfvsjf3ZdH/?format=pdf&lang=en"
        },
        {
          "title": "沥青频率扫描 动态模量 视频搜索",
          "url": "https://search.bilibili.com/all?keyword=沥青频率扫描 动态模量"
        }
      ]
    },
    {
      "id": 6,
      "level": 2,
      "q": "LAS 试验应变扫描阶段采用的加载频率与控制模式为？",
      "options": [
        "10Hz 加载频率，应变控制模式",
        "10Hz 加载频率，应力控制模式",
        "30Hz 加载频率，应变控制模式",
        "1Hz 加载频率，应力控制模式"
      ],
      "answer": 0,
      "explanation": "依据 T0648-2025 第 5.3(2) 条：紧接着频率扫描试验进行应变扫描试验，在选定的试验温度和 10Hz 加载频率下，采用应变控制模式进行应变扫描。LAS 全程为应变控制（试验名「线性应变扫描」即由此而来），逐级增大应变幅值使损伤加速累积；应力控制是 MSCR 等蠕变试验的模式。",
      "plain": "应变扫描这一步是「逐渐加码」：固定 10Hz 的振动频率不变，把应变一步步往大调，看沥青在越来越大的变形下怎么受伤。关键定语是「应变控制」——机器主动掰沥青、量它还手多大力，而不是反过来施力看变形。这也是 LAS 名字的由来：Linear Amplitude Sweep，线性幅值扫描，扫的就是应变幅。",
      "references": [
        {
          "title": "Field Aging and Binder Fatigue Performance（AASHTO T391-20 LAS方法细节）",
          "url": "https://journals.sagepub.com/doi/10.1177/03611981241240756"
        },
        {
          "title": "沥青应变扫描疲劳 视频搜索",
          "url": "https://search.bilibili.com/all?keyword=沥青应变扫描疲劳"
        }
      ]
    },
    {
      "id": 7,
      "level": 3,
      "q": "LAS 频率扫描规定使用的加载频率（Hz），下列哪组完整且正确？",
      "options": [
        "12 个：0.2、0.4、0.6、0.8、1.0、2.0、4.0、6.0、8.0、10、20、30",
        "10 个：0.1、0.2、0.5、1.0、2.0、5.0、10、20、30、50",
        "12 个：0.2、0.5、1.0、1.59、2.0、3.0、4.0、6.0、8.0、10、20、30",
        "8 个：0.2、0.4、0.8、1.0、2.0、4.0、10、30"
      ],
      "answer": 0,
      "explanation": "依据 T0648-2025 第 5.3(1) 条：使用以下 12 个加载频率（Hz）：0.2、0.4、0.6、0.8、1.0、2.0、4.0、6.0、8.0、10、20、30。规律是 1Hz 以下每 0.2Hz 一档共 5 个，1～10Hz 区间取 1.0、2.0、4.0、6.0、8.0、10 共 6 个，10Hz 以上取 20、30 共 2 个。B 项频率上限 50Hz 超出 0.2～30Hz 规定范围；C 项混入了 1.59、3.0 等规范未列频率；D 项个数不足。",
      "plain": "12 个频率的分布有规律：0.2 到 0.8 之间每 0.2 一档（5 个），1 到 10 是 1、2、4、6、8、10（6 个），最后 20、30 收尾（2 个），加起来正好 12 个，覆盖 0.2～30Hz。做题时先看总数是不是 12，再扫一眼有没有 30Hz 封顶、有没有混进 50Hz 或 1.59 这种「编外人员」，很快能排除错误选项。",
      "references": [
        {
          "title": "LAS试验步骤与A35、B参数关系研究（SciELO, AASHTO T391）",
          "url": "https://www.scielo.br/j/rmat/a/W9dgmLXyc9Mjxmfvsjf3ZdH/?format=pdf&lang=en"
        },
        {
          "title": "沥青动态模量 频率扫描 视频搜索",
          "url": "https://search.bilibili.com/all?keyword=沥青动态模量 频率扫描"
        }
      ]
    },
    {
      "id": 8,
      "level": 3,
      "q": "关于 LAS 应变扫描的应变序列与数据记录，下列说法与规范一致的是？",
      "options": [
        "包含 31 个连续应变序列（0.1%、1.0%、2.0%…30%），每个应变加载 10s（重复加载 100 次），每加载 10 次（1s）记录一次剪应变峰值、剪应力峰值、G* 和相位角",
        "包含 30 个应变序列，每个应变加载 5s，每加载 5 次记录一次数据",
        "包含 31 个应变序列，每个应变加载 10s，仅在每级最后 1s 记录数据",
        "包含 20 个应变序列（0.1%～10%），每个应变加载 20s"
      ],
      "answer": 0,
      "explanation": "依据 T0648-2025 第 5.3(2) 条：应变扫描包含 31 个连续应变序列，每个应变加载 10s（即重复加载 100 次）；应变包括 0.1% 和 1.0%、2.0%、…、30% 等 31 个应变值；记录每加载 10 次（1s）相应的剪切应变峰值、剪应力峰值、动态剪切模量 G* 和相位角 δ。数据点编号从 1% 应变级第 1 个 1s 起到 30% 应变级最后 1s，共 300 个时间点。B 项级数与记录频率均错误；C 项漏掉逐秒连续记录；D 项应变上限 10% 与级数均不符。",
      "plain": "这题是数数题：31 级应变（从 0.1% 起步，然后 1%、2% 一直加到 30%），每级撑 10 秒、在 10Hz 下等于振 100 下，每 1 秒（10 个循环）存一次四个数据：应变峰值、应力峰值、模量、相位角。全程从 1% 级起共攒 300 个数据点，后续损伤计算就吃这批数据。31 级、10 秒、100 次、300 点，四个数连成一条线记最牢。",
      "references": [
        {
          "title": "Field Aging and Binder Fatigue Performance（AASHTO T391-20 LAS方法细节）",
          "url": "https://journals.sagepub.com/doi/10.1177/03611981241240756"
        },
        {
          "title": "LAS疲劳试验 应变扫描 视频搜索",
          "url": "https://search.bilibili.com/all?keyword=LAS疲劳试验 应变扫描"
        }
      ]
    },
    {
      "id": 9,
      "level": 3,
      "q": "LAS 试验开始前对试样的恒温要求为？",
      "options": [
        "将试件加热至预定试验目标温度±0.1℃，恒温不少于 10min，且不低于 T0628 中 3.5 确定的试验温度平衡时间",
        "将试件加热至目标温度±0.5℃，恒温不少于 5min",
        "将试件加热至目标温度±0.1℃，恒温不少于 30min",
        "将试件加热至目标温度±0.1℃，装好后立即开始试验"
      ],
      "answer": 0,
      "explanation": "依据 T0648-2025 第 5.2 条：调整好上下盘间隙后，将试件加热至预定的试验目标温度±0.1℃，恒温不少于 10min（且不低于 T0628 中 3.5 确定的试验温度平衡时间）后开始试验。T0628 第 3.5 条要求首次使用时标定试验温度平衡时间，保证试样内部温度真正均匀。±0.5℃ 控温精度不足；30min 时长无据；不恒温直接试验会导致模量漂移。",
      "plain": "控温两个数：±0.1℃、至少 10 分钟。中温疲劳测试对温度极其敏感——温度差一点，模量差一截，疲劳寿命可能差几倍，所以控温精度要求到 0.1℃ 这么严。还要注意一个隐藏条款：10 分钟只是下限，如果 T0628 标定出的温度平衡时间更长，得按长的那个来。装完就测是新手最常见的翻车点。",
      "references": [
        {
          "title": "LAS试验步骤与A35、B参数关系研究（SciELO, AASHTO T391）",
          "url": "https://www.scielo.br/j/rmat/a/W9dgmLXyc9Mjxmfvsjf3ZdH/?format=pdf&lang=en"
        },
        {
          "title": "DSR试验 温度控制 视频搜索",
          "url": "https://search.bilibili.com/all?keyword=DSR试验 温度控制"
        }
      ]
    },
    {
      "id": 10,
      "level": 4,
      "q": "同为 JTG 3410-2025 新增的流变试验，T0647 MSCR 与 T0648 LAS 的定位区别，下列表述正确的是？",
      "options": [
        "MSCR 通过蠕变-恢复循环评价高温抗车辙性能（Jnr、%R），LAS 通过应变递增扫描加速损伤评价中温抗疲劳性能（Nf）",
        "MSCR 评价低温抗裂性能，LAS 评价高温车辙性能",
        "两者都评价疲劳性能，仅加载频率不同",
        "MSCR 采用应变控制逐级加码，LAS 采用蠕变-恢复循环"
      ],
      "answer": 0,
      "explanation": "T0647 MSCR 在沥青高温性能等级附近对 RTFOT 残留物施加 0.1kPa 与 3.2kPa 两级应力的蠕变-恢复循环，测 recovery（%R）与非恢复蠕变柔量 Jnr，评价高温抗车辙与改性效果；T0648 LAS 在中温条件下以 10Hz 固定频率、逐级增大应变（0.1%→30%）加速累积损伤，基于黏弹性连续损伤（VECD）理论预测疲劳次数 Nf，评价抗疲劳性能。两者加载模式也不同：MSCR 为应力控制的蠕变恢复，LAS 为应变控制的振荡扫描。",
      "plain": "这两个 2025 新增试验最容易被搅在一起，记口诀：「MSCR 管高温车辙，LAS 管中温疲劳」。MSCR 像反复压橡皮泥再松手，看回弹多少、留下多少（Jnr 越小越抗车辙）；LAS 像越掰越狠的疲劳测试，直接把沥青掰伤，数它还能活多少次（Nf）。控制方式也别记反：MSCR 给力看变形，LAS 掰变形看力。",
      "references": [
        {
          "title": "MSCR与LAS试验原理对比（PMC, VECD损伤理论）",
          "url": "https://pmc.ncbi.nlm.nih.gov/articles/PMC11013656"
        },
        {
          "title": "MSCR试验 车辙 视频搜索",
          "url": "https://search.bilibili.com/all?keyword=MSCR试验 车辙"
        }
      ]
    },
    {
      "id": 11,
      "level": 4,
      "q": "关于 LAS 数据处理中损伤特征曲线的拟合，下列说法与规范一致的是？",
      "options": [
        "按 G*·sinδ=C0−C1·D^C2 进行幂函数拟合，C0 为 0.1% 剪应变区间内 G*·sinδ 实测值的平均值，累积损伤小于 100 的数据点忽略不计",
        "拟合式为线性关系 G*·sinδ=C0−C1·D，C0 取 30% 应变区间平均值，所有数据点全部纳入",
        "按 G*·sinδ=C0−C1·D^C2 拟合，C0 取最大应变区间平均值，损伤小于 50 的数据点忽略不计",
        "直接用 |G*| 随加载时间的衰减曲线拟合，无需计算累积损伤"
      ],
      "answer": 0,
      "explanation": "依据 T0648-2025 第 6.4～6.5 条：先按式（T0648-4）计算应变扫描的累积损伤 D(t)，其中应变为 1% 时动态剪切模量初始值记为 |G*|₁%（参考模量），数据点 z 取 1～300，假定 D(0)=0；再对每个时间点的 G*·sinδ 与 D(t) 按式（T0648-5）G*·sinδ=C0−C1·D^C2 进行幂函数拟合，其中 C0 为 0.1% 剪应变区间内 G*·sinδ 实测值的平均值，C1、C2 分别为双对数坐标下的曲线截距与斜率，且累积损伤小于 100 的数据点忽略不计。损伤特征曲线反映刚度随损伤的衰减规律，是计算疲劳参数 A35 的基础。",
      "plain": "损伤特征曲线就是沥青的「健康衰减曲线」：横轴是累积损伤 D(t)，纵轴是 G*·sinδ（疲劳因子，相当于材料的抗疲劳本钱），曲线往下掉说明本钱被损耗。三个要点：起点 C0 取最不伤材料的 0.1% 应变段的平均值；幂函数形式 C0−C1·D^C2；损伤还没攒到 100 的早期点不可靠、直接扔掉。数字 100 别与损伤破坏判据 35%（模量降 35%）记混。",
      "references": [
        {
          "title": "Field Aging and Binder Fatigue Performance（AASHTO T391-20 LAS方法细节）",
          "url": "https://journals.sagepub.com/doi/10.1177/03611981241240756"
        },
        {
          "title": "沥青疲劳 VECD损伤理论 视频搜索",
          "url": "https://search.bilibili.com/all?keyword=沥青疲劳 VECD损伤理论"
        }
      ]
    },
    {
      "id": 12,
      "level": 4,
      "q": "LAS 试验中频率扫描常数 α 的确定方法为？",
      "options": [
        "先由储存模量曲线做对数线性拟合 lgG'(ω)=m(lgω)+b，再按 α=1+1/m 计算，保留四位有效数字",
        "直接取相位角为 45° 时对应的频率计算，α=1−1/m",
        "由应变扫描的应力-应变曲线拟合斜率 m，α=m+1",
        "取疲劳曲线双对数斜率乘以 2，保留两位有效数字"
      ],
      "answer": 0,
      "explanation": "依据 T0648-2025 第 6.1～6.3 条：先按式（T0648-1）G'(ω)=G*(ω)·cosδ(ω) 计算不同频率的储存模量；再按式（T0648-2）进行 G'(ω)－ω 曲线拟合 lgG'(ω)=m(lgω)+b，确定拟合常数 m、b；最后按式（T0648-3）α=1+1/m 计算频率扫描常数 α，保留四位有效数字。α 来自频率扫描（未损伤的线性黏弹性特性），它乘以 −2 后成为疲劳模型中的应变指数（疲劳参数 2α），把材料的流变本性与疲劳寿命联系起来。",
      "plain": "频率扫描攒下的数据不光画图好看，还要提炼出一个灵魂参数 α：把储存模量和频率都取对数画出来拟合成一条直线，斜率是 m，然后 α=1+1/m，留四位有效数字。α 相当于沥青的「流变指纹」，后面算疲劳寿命时指数就是 2α——也就是说 α 定了，寿命对应变的敏感程度就定了。别把公式记成 1−1/m，也别忘了四位有效数字的要求。",
      "references": [
        {
          "title": "LAS试验步骤与A35、B参数关系研究（SciELO, AASHTO T391）",
          "url": "https://www.scielo.br/j/rmat/a/W9dgmLXyc9Mjxmfvsjf3ZdH/?format=pdf&lang=en"
        },
        {
          "title": "沥青流变 损伤模型 视频搜索",
          "url": "https://search.bilibili.com/all?keyword=沥青流变 损伤模型"
        }
      ]
    },
    {
      "id": 13,
      "level": 5,
      "q": "LAS 频率扫描中某频率下测得动态剪切模量 G*=5.0MPa、相位角 δ=60°，按式（T0648-1）计算该频率下的储存模量 G' 为多少？",
      "options": [
        "2.5MPa",
        "4.33MPa",
        "5.0MPa",
        "1.25MPa"
      ],
      "answer": 0,
      "explanation": "依据式（T0648-1）：G'(ω)=G*(ω)·cosδ(ω)。代入 G*=5.0MPa、δ=60°：G'=5.0×cos60°=5.0×0.5=2.5MPa。B 项 4.33MPa 是误用 sin60°（5.0×0.866≈4.33），那算的是损失模量 G''=G*·sinδ，代表黏性成分；C 项忘记乘三角函数；D 项计算错误。记忆要点：储存模量配 cos（弹性成分储存能量），损失模量配 sin（黏性成分耗散能量），LAS 后续拟合用的疲劳因子 G*·sinδ 正是损失模量性质。",
      "plain": "送分计算题，就一个公式：储存模量=G*×cosδ。5.0×cos60°=5.0×0.5=2.5MPa。最容易掉坑的是选 4.33——那是把 cos 记成 sin 了，算出来的其实是损失模量。记法：储存（存起来）配 cos，「c」在「s」前面，储存模量也排在公式前面；损失（耗掉）配 sin。这一对三角函数在 DSR、LAS 里反复出现，务必焊死。",
      "references": [
        {
          "title": "MSCR与LAS试验原理对比（PMC, VECD损伤理论）",
          "url": "https://pmc.ncbi.nlm.nih.gov/articles/PMC11013656"
        },
        {
          "title": "储存模量 损失模量 相位角 视频搜索",
          "url": "https://search.bilibili.com/all?keyword=储存模量 损失模量 相位角"
        }
      ]
    },
    {
      "id": 14,
      "level": 5,
      "q": "已知某沥青 LAS 试验结果：疲劳参数 A35=6.4×10⁵，频率扫描常数 α=2.0，路面结构分析得沥青层最大应变 εmax=2.0%，按式（T0648-7）Nf=A35·(εmax)^(−2α) 计算疲劳次数 Nf 为多少？",
      "options": [
        "40000 次",
        "160000 次",
        "10240000 次",
        "20000 次"
      ],
      "answer": 0,
      "explanation": "依据式（T0648-7）：Nf=A35·(εmax)^(−2α)，结果精确至整数。代入：Nf=6.4×10⁵×(2.0)^(−2×2.0)=640000×2^(−4)=640000/16=40000 次。B 项 160000 次是误把指数当成 −2（640000/4）；C 项 10240000 次是把负指数当正指数相乘（640000×16）；D 项 20000 次是误用 2⁻⁵（640000/32）。易错点：指数是 −2α 而非 −α，且为负指数——应变每增大，疲劳寿命按幂次急剧缩短，这正是疲劳问题的物理本质。",
      "plain": "解题三步：第一步算指数 −2α=−2×2.0=−4；第二步算 2.0 的 −4 次方，即 1/16=0.0625；第三步 640000×0.0625=40000 次。三个坑：指数漏乘 2（得 160000）；负号忘了（得 10240000，寿命反而变大，物理上就说不通）；除数记成 32（得 20000）。最后检查合理性：负指数意味着应变越大寿命越短，算出来寿命随应变增大而增大就一定是错了。",
      "references": [
        {
          "title": "Field Aging and Binder Fatigue Performance（AASHTO T391-20 LAS方法细节）",
          "url": "https://journals.sagepub.com/doi/10.1177/03611981241240756"
        },
        {
          "title": "沥青疲劳寿命 LAS计算 视频搜索",
          "url": "https://search.bilibili.com/all?keyword=沥青疲劳寿命 LAS计算"
        }
      ]
    },
    {
      "id": 15,
      "level": 5,
      "q": "LAS 试验从制样到给出疲劳寿命的完整流程排序，正确的是？① 试样按 T0610 旋转薄膜加热老化（或按要求按 T0630 压力加热老化）；② 8mm 试验盘、2mm 间隙制件并修整，目标温度±0.1℃恒温不少于 10min；③ 频率扫描（0.1% 应变、0.2～30Hz 共 12 个频率）测 G* 与 δ；④ 应变扫描（10Hz、31 个应变序列、每级 10s）记录峰值数据；⑤ 由 lgG'=m(lgω)+b 求 α=1+1/m；⑥ 计算累积损伤 D(t) 并拟合 G*·sinδ=C0−C1·D^C2；⑦ 计算 A35 与 Nf=A35·(εmax)^(−2α)",
      "options": [
        "①→②→③→④→⑤→⑥→⑦",
        "①→②→④→③→⑤→⑥→⑦",
        "②→①→③→④→⑤→⑥→⑦",
        "①→②→③→④→⑥→⑤→⑦"
      ],
      "answer": 0,
      "explanation": "规范流程：第 4.2 条先老化试样（①），第 4.1、5.2 条制件与恒温（②），第 5.3(1) 条频率扫描（③）、第 5.3(2) 条紧接其后的应变扫描（④）；数据处理按条文顺序：6.1～6.3 由频率扫描结果拟合 m、b 并求 α（⑤），6.4～6.5 由应变扫描结果计算累积损伤并拟合损伤特征曲线（⑥），6.6～6.7 计算疲劳参数 A35 与疲劳次数 Nf（⑦）。B 项颠倒了频率扫描与应变扫描的先后（规范明确应变扫描「紧接着频率扫描」进行，且频率扫描定 α 是损伤计算的前置）；C 项老化应在制样之前；D 项颠倒了 ⑤⑥——α 由频率扫描数据确定，损伤曲线由应变扫描数据确定，条文编号 6.3 在 6.4 之前。",
      "plain": "完整流程背下来：先让沥青「上过班」（RTFOT/PAV 老化）→ 8 盘 2 缝制件、±0.1℃ 保温 10 分钟 → 先频率扫描摸底（小应变、12 个频率）→ 紧接着应变扫描加码（10Hz、31 级）→ 数据处理先由频率扫描算 α，再用应变扫描数据算累积损伤、拟合损伤曲线 → 最后算 A35 和疲劳寿命 Nf。两个易错顺序：频率扫描必须在应变扫描前面；α（来自频率扫描）必须先于损伤曲线（来自应变扫描）确定。",
      "references": [
        {
          "title": "LAS试验步骤与A35、B参数关系研究（SciELO, AASHTO T391）",
          "url": "https://www.scielo.br/j/rmat/a/W9dgmLXyc9Mjxmfvsjf3ZdH/?format=pdf&lang=en"
        },
        {
          "title": "LAS试验 疲劳 视频搜索",
          "url": "https://search.bilibili.com/all?keyword=LAS试验 疲劳"
        }
      ]
    }
  ]
}
