Repository: xvlihao11/asphalt-platform-

File: quiz/data/quizzes/2026-10-06.json
{
  "date": "2026-10-06",
  "title": "沥青每日答题 2026-10-06",
  "topic": "T0634 沥青四组分试验（TLC/FID 法）规范细节——2025版新增棒状薄层色谱法：三槽溶剂展开体系、FID检测参数与展开距离、标准差判定与数据处理（依据 JTG 3410-2025）",
  "plainSummary": "沥青四组分（SARA）是读懂沥青化学组成的钥匙，JTG 3410-2025 新增了 TLC/FID 棒状薄层色谱法（T0634）：一根直径约0.9mm的硅胶细棒，用正己烷、甲苯、二氯甲烷-甲醇三种溶剂逐级展开，把沥青拆成饱和分、芳香分、胶质、沥青质。本期15题覆盖方法原理、溶液配制、滴样与展开操作、FID检测参数、色谱图判读与5%标准差判定规则。建议先按难度顺序作答，重点记住三槽溶剂、三个展开距离（10/5/2cm）与三个时限（30/30/60min）这条主线。",
  "questions": [
    {
      "id": 1,
      "level": 1,
      "q": "T0634 规程中，TLC/FID 这一缩写的完整含义是？",
      "options": [
        "热重分析-红外光谱联用",
        "薄层色谱-火焰离子化检测",
        "透射电镜-X射线能谱分析",
        "紫外分光-荧光检测联用"
      ],
      "answer": 1,
      "explanation": "TLC/FID 即薄层色谱（Thin Layer Chromatography）与火焰离子化检测（Flame Ionization Detection）的组合：试样在涂有硅胶的色谱棒上被溶剂展开分离，随后色谱棒通过氢火焰，组分碳原子离子化产生离子电流，通过记录离子电流色谱实现定量。A、C、D 均为其他分析手段，与 T0634 无关。",
      "plain": "记缩写别死背：TLC 就是薄层色谱，像在细棒上做纸上层析，溶剂往上爬把沥青拆开；FID 就是氢火焰检测器，棒子过火圈，烧出离子电流，电流大小对应组分量。一句话：先在棒上赛跑分开，再过火称重。",
      "references": [
        {
          "title": "四组分是解开沥青性能的『钥匙』吗——JTG 3410-2025 沥青四组分试验（TLC/FID法）详解",
          "url": "http://www.runyangyiqi.com/5381.html"
        },
        {
          "title": "四组分分析（百度百科）——SARA 组分定义与 TLC-FID 法原理",
          "url": "https://baike.baidu.com/item/%E5%9B%9B%E7%BB%84%E5%88%86%E6%9E%90/54456652"
        }
      ]
    },
    {
      "id": 2,
      "level": 1,
      "q": "沥青四组分（SARA）分析将沥青分离为哪四种组分？",
      "options": [
        "蜡分、油分、树脂、沥青碳",
        "油分、脂肪分、芳香分、胶质",
        "饱和分、芳香分、胶质、沥青质",
        "轻油分、中油分、重油分、焦炭"
      ],
      "answer": 2,
      "explanation": "四组分为饱和分（Saturates）、芳香分（Aromatics）、胶质（Resins）、沥青质（Asphaltenes），合称 SARA。T0634 TLC/FID 法即以此四组分定量。A 中蜡分是蜡含量试验（T0615）的对象；B、D 的分类方式不符合规范定义。",
      "plain": "SARA 四组分是沥青界的四大门派：饱和分像防冻软垫管低温，芳香分像润滑油管流动，胶质像胶水把大家粘一起，沥青质像钢筋骨架撑刚度。记住顺序「饱芳胶沥」，原油评价、老化研究、PG 分级都绕不开这四兄弟。",
      "references": [
        {
          "title": "四组分是解开沥青性能的『钥匙』吗——JTG 3410-2025 沥青四组分试验（TLC/FID法）详解",
          "url": "http://www.runyangyiqi.com/5381.html"
        },
        {
          "title": "沥青四组分试验 视频搜索",
          "url": "https://search.bilibili.com/all?keyword=%E6%B2%A5%E9%9D%92%E5%9B%9B%E7%BB%84%E5%88%86%E8%AF%95%E9%AA%8C"
        }
      ]
    },
    {
      "id": 3,
      "level": 1,
      "q": "T0634 中 FID 检测器的定量原理是？",
      "options": [
        "利用氢的燃烧将沥青组分碳离子化，测定其产生的离子电流",
        "用紫外光照射组分，测定特征波长吸光度",
        "测定组分燃烧生成水的质量",
        "测定组分在硅胶棒上的折射率变化"
      ],
      "answer": 0,
      "explanation": "规范 2.1 条：氢火焰离子化检测仪（FID）利用氢的燃烧将沥青组分碳离子化，并测定其产生的离子电流，记录离子电流的色谱。组分含量按峰值面积的百分比计算。其余三项均不是 FID 的工作原理。",
      "plain": "FID 的思路很直接：氢气在检测器里烧着，把沥青组分里的碳变成带电的离子，离子电流有多大，这块组分就有多少。就像用火点名——色谱棒匀速扫过火圈，谁烧出的电流峰大，谁的占比就高，最后按峰面积算百分比。",
      "references": [
        {
          "title": "四组分分析（百度百科）——SARA 组分定义与 TLC-FID 法原理",
          "url": "https://baike.baidu.com/item/%E5%9B%9B%E7%BB%84%E5%88%86%E6%9E%90/54456652"
        },
        {
          "title": "FHWA 技术简报：SARA 四组分色谱分离与 Iatroscan TLC/FID 方法",
          "url": "https://www.fhwa.dot.gov/publications/research/infrastructure/pavements/15055/index.cfm"
        }
      ]
    },
    {
      "id": 4,
      "level": 2,
      "q": "按 T0634 适用范围，下列哪类样品不能直接用本方法测定四组分？",
      "options": [
        "道路石油沥青",
        "乳化沥青蒸发残留物",
        "老化后的回收沥青",
        "未破乳的乳化沥青原液"
      ],
      "answer": 3,
      "explanation": "规范 1.1 条：本方法适用于道路石油沥青，乳化沥青、稀释沥青的残留物的四组分含量测定；1.2 条亦适用于回收沥青、再生剂。即乳化沥青必须先蒸发脱除水分得到残留物后方可测定，未破乳的乳化沥青原液不在适用范围内。A、B、C 均属适用对象。",
      "plain": "规范只认残留物：乳液里大半是水，直接上棒等于让 FID 烧水，数据没法看。所以乳化沥青要先把水蒸掉拿残留物再测。回收沥青和再生剂反而都能测，因为它们本身就是油，不存在水分干扰。",
      "references": [
        {
          "title": "四组分是解开沥青性能的『钥匙』吗——JTG 3410-2025 沥青四组分试验（TLC/FID法）详解",
          "url": "http://www.runyangyiqi.com/5381.html"
        }
      ]
    },
    {
      "id": 5,
      "level": 2,
      "q": "T0634 配制沥青溶液时，称取 30g 二氯甲烷注入带塞烧瓶，为使沥青含量为 1.5%±0.1%，应称取沥青约多少克？",
      "options": [
        "0.15g",
        "0.45g",
        "1.50g",
        "3.00g"
      ],
      "answer": 1,
      "explanation": "规范 4.1 条：配制沥青含量为 1.5%±0.1% 的溶液，称取 30g 二氯甲烷后再称取约 0.45g 沥青（0.45/30.45≈1.48%），左右晃动烧瓶使沥青充分溶解、底部无残留。0.15g 浓度仅约 0.5%，1.5g 约 4.8%，3.0g 约 9.0%，均超出允许范围。",
      "plain": "这是道小算术：30g 溶剂加 0.45g 沥青，浓度约 1.5%，正好落在 1.4%～1.6% 的容差里。浓度太高硅胶棒吃不消，太低火焰信号又太弱，1.5% 是权衡后的黄金比例。",
      "references": [
        {
          "title": "四组分是解开沥青性能的『钥匙』吗——JTG 3410-2025 沥青四组分试验（TLC/FID法）详解",
          "url": "http://www.runyangyiqi.com/5381.html"
        },
        {
          "title": "沥青四组分试验 视频搜索",
          "url": "https://search.bilibili.com/all?keyword=%E6%B2%A5%E9%9D%92%E5%9B%9B%E7%BB%84%E5%88%86%E8%AF%95%E9%AA%8C"
        }
      ]
    },
    {
      "id": 6,
      "level": 2,
      "q": "T0634 三个展开槽中溶剂的正确注入顺序是？",
      "options": [
        "甲苯→正己烷→二氯甲烷-甲醇混合液",
        "二氯甲烷-甲醇混合液→甲苯→正己烷",
        "正己烷→甲苯→二氯甲烷-甲醇（95:5）混合液",
        "正己烷→二氯甲烷-甲醇（95:5）混合液→甲苯"
      ],
      "answer": 2,
      "explanation": "规范 3.3 条：第 1 展开槽注入正己烷（洗脱饱和分）；第 2 展开槽注入甲苯（洗脱芳香分）；第 3 展开槽注入二氯甲烷-甲醇（体积比 95:5）混合液（洗脱胶质）。溶剂极性逐级增强，顺序不能颠倒；且三种溶剂应采用不同的展开槽，槽内放滤纸以保持溶剂蒸汽饱和。",
      "plain": "记住极性排队：正己烷最油，只带得动最油的饱和分；甲苯稍强，带芳香分；二氯甲烷兑 5% 甲醇最凶，把胶质拽下来。最后的沥青质最倔，谁也带不走，留在原地。顺序错了全盘皆输。",
      "references": [
        {
          "title": "四组分是解开沥青性能的『钥匙』吗——JTG 3410-2025 沥青四组分试验（TLC/FID法）详解",
          "url": "http://www.runyangyiqi.com/5381.html"
        },
        {
          "title": "四组分分析（百度百科）——SARA 组分定义与 TLC-FID 法原理",
          "url": "https://baike.baidu.com/item/%E5%9B%9B%E7%BB%84%E5%88%86%E6%9E%90/54456652"
        }
      ]
    },
    {
      "id": 7,
      "level": 3,
      "q": "按表 T0634-1 试验参数设置，FID 的氢气流量应设置为多少？",
      "options": [
        "16mL/min",
        "60mL/min",
        "160mL/min",
        "200mL/min"
      ],
      "answer": 2,
      "explanation": "表 T0634-1：氢流量 160mL/min；空气流量 2L/min；扫描速度 30s/扫描；衰减量 64mV/F.S.；结束时间 1min；最小面积 2000μV·s；最小高度 10μV；最小宽度 0.020min；峰值分割以展开溶剂达到位置作垂线分割；组分含量算法为峰值面积的百分比。氢气纯度要求 99.99% 以上。B 与 C 仅差一位数字，是最常见的记错点。",
      "plain": "参数口诀「氢一六、气两升、三十秒扫一程」。氢气 160mL/min 配空气 2L/min，比例约 1:12.5，保证火焰稳、基线直。参数表数字题没有捷径，多默写几遍就成肌肉记忆。",
      "references": [
        {
          "title": "四组分是解开沥青性能的『钥匙』吗——JTG 3410-2025 沥青四组分试验（TLC/FID法）详解",
          "url": "http://www.runyangyiqi.com/5381.html"
        },
        {
          "title": "FHWA 技术简报：SARA 四组分色谱分离与 Iatroscan TLC/FID 方法",
          "url": "https://www.fhwa.dot.gov/publications/research/infrastructure/pavements/15055/index.cfm"
        }
      ]
    },
    {
      "id": 8,
      "level": 3,
      "q": "色谱棒放在色谱棒架上利用 FID 氢火焰空烧扫描，按 T0634 规定下列处理正确的是？",
      "options": [
        "首次空烧扫描 2 次应无噪声峰值；若反复空烧 10 次依然出现噪声峰值，则更换色谱棒",
        "首次空烧 5 次，出现噪声峰值可继续使用不影响结果",
        "首次空烧 10 次，只要峰高小于 10μV 即可正常使用",
        "空烧次数不限，以色谱棒表面发白为准"
      ],
      "answer": 0,
      "explanation": "规范 3.4 条：将使用的色谱棒放在色谱棒架上，利用 FID 氢火焰空烧扫描 2 次，空烧扫描时应没有噪声峰值，确保基线稳定；若出现噪声峰值，则反复进行空烧扫描；若空烧 10 次依然出现噪声峰值，则更换色谱棒。",
      "plain": "空烧就是热身跑：先空烧 2 次看基线干净不干净，没有杂峰才算及格。有杂峰就继续烧，烧到 10 次还有杂峰，说明这根棒被污染或老化了，直接换新——棒子不干净，后面的峰全是假象，数据全废。",
      "references": [
        {
          "title": "四组分是解开沥青性能的『钥匙』吗——JTG 3410-2025 沥青四组分试验（TLC/FID法）详解",
          "url": "http://www.runyangyiqi.com/5381.html"
        }
      ]
    },
    {
      "id": 9,
      "level": 3,
      "q": "关于 T0634 滴样操作，下列说法正确的是？",
      "options": [
        "用 10μL 微量注射器一次性滴足全部试样",
        "取 1μL 沥青溶液滴在色谱棒底部 20～25mm 位置，干燥 2min 后在同一点再重复 2 次，液斑宽度应小于 5mm",
        "滴点位置应在色谱棒中部 70～80mm 处",
        "每次滴样后无需干燥，直接进行展开"
      ],
      "answer": 1,
      "explanation": "规范 4.2 条：用微量注射器（分度值 1μL）取 1μL 沥青溶液滴点在色谱棒底部 20～25mm 位置，然后干燥 2min，同样方法再重复 2 次（共 3 次）；试样滴点应在同一点上，宽度尽量小且应小于 5mm；配制沥青溶液至试样滴点应在 30min 内完成。A、C、D 均与规范不符。",
      "plain": "滴样像点穴：1μL 一滴，点在离底部 20～25mm 的固定位置，晾 2 分钟，同一点连点 3 次。斑宽不能超 5mm，太宽了展开时各组分的起跑线不齐，色谱峰会糊成一团。",
      "references": [
        {
          "title": "四组分是解开沥青性能的『钥匙』吗——JTG 3410-2025 沥青四组分试验（TLC/FID法）详解",
          "url": "http://www.runyangyiqi.com/5381.html"
        },
        {
          "title": "美国路易斯安那州沥青胶结料 SARA/TLC-FID 四组分评估报告",
          "url": "https://rosap.ntl.bts.gov/view/dot/93043/dot_93043_DS1.pdf"
        }
      ]
    },
    {
      "id": 10,
      "level": 4,
      "q": "T0634 第二次展开（芳香分展开）的溶剂与终止条件是？",
      "options": [
        "正己烷，展开至色谱棒架 10cm 处",
        "甲苯，展开至色谱棒架 10cm 处",
        "二氯甲烷-甲醇混合液，展开至 5cm 处",
        "甲苯，展开至色谱棒架 5cm 处"
      ],
      "answer": 3,
      "explanation": "规范 4.3 条：第一次展开浸入第 1 展开槽正己烷，溶剂展开至色谱棒架 10cm 处结束（饱和分）；第二次展开浸入第 2 展开槽甲苯，当溶剂展开至色谱棒架 5cm 处时结束（芳香分）；第三次展开浸入第 3 展开槽二氯甲烷-甲醇（95:5），至 2cm 处结束（胶质）。每次展开结束后均取出放入干燥器干燥 2min。液面接触点应位于试样沾点下方 9～12mm（宜为 10mm）处。",
      "plain": "三次展开距离十、五、二逐次缩短：第一次正己烷爬满 10cm 抓饱和分；第二次甲苯爬 5cm 抓芳香分；第三次最强的混合液只爬 2cm 收胶质。距离越短溶剂越强，正好把极性一档一档拆开。",
      "references": [
        {
          "title": "四组分是解开沥青性能的『钥匙』吗——JTG 3410-2025 沥青四组分试验（TLC/FID法）详解",
          "url": "http://www.runyangyiqi.com/5381.html"
        },
        {
          "title": "沥青四组分试验 视频搜索",
          "url": "https://search.bilibili.com/all?keyword=%E6%B2%A5%E9%9D%92%E5%9B%9B%E7%BB%84%E5%88%86%E8%AF%95%E9%AA%8C"
        }
      ]
    },
    {
      "id": 11,
      "level": 4,
      "q": "下列 T0634 试验步骤排序正确的是？（①配制溶液并滴样干燥 ②第一次展开后干燥 ③三次展开完成后 60min 内完成 FID 扫描 ④第二次展开后干燥 ⑤第三次展开后干燥）",
      "options": [
        "①→②→④→⑤→③",
        "①→③→②→④→⑤",
        "②→①→④→③→⑤",
        "①→④→②→③→⑤"
      ],
      "answer": 0,
      "explanation": "规范流程：按 4.1 配液滴样（配液至滴点 30min 内完成），滴点后 30min 内依次完成三次展开，每次展开结束后取出放入干燥器干燥 2min（顺序为正己烷 10cm→甲苯 5cm→二氯甲烷-甲醇 2cm），三次展开完成后应在 60min 内完成 FID 氢火焰离子化扫描，一次对 10 根色谱棒上的试样进行扫描。",
      "plain": "主线一句话：配液点样、一展、晾、二展、晾、三展、晾、60 分钟内过火。展开与干燥必须交替进行，而且从配液到点样 30 分钟、点样到展开 30 分钟、展开到扫描 60 分钟，三个时限环环相扣，超时数据就悬了。",
      "references": [
        {
          "title": "四组分是解开沥青性能的『钥匙』吗——JTG 3410-2025 沥青四组分试验（TLC/FID法）详解",
          "url": "http://www.runyangyiqi.com/5381.html"
        }
      ]
    },
    {
      "id": 12,
      "level": 4,
      "q": "T0634 色谱图中，保留时间最长（三次展开均未能洗脱）的峰对应哪一组分？原因是？",
      "options": [
        "饱和分，因其相对分子质量最小",
        "芳香分，因其含芳香环结构",
        "沥青质，其极性最强、被硅胶吸附最牢，留在滴点原位",
        "胶质，因其最易被甲苯洗脱"
      ],
      "answer": 2,
      "explanation": "展开按溶剂极性递增顺序进行：正己烷带出非极性的饱和分，甲苯带出芳香分，二氯甲烷-甲醇带出胶质；沥青质极性最强、相对分子质量最大，被硅胶强吸附留在滴点原位，对应色谱图中保留时间最长的峰（表 T0634-2 示例约 0.468min，而饱和分约 0.128～0.186min）。这与四组分中沥青质分子量最大、极性最强的特征一致。",
      "plain": "色谱棒像爬山：饱和分轻装快跑先出峰；沥青质背着极性大背包还被硅胶死死拽住，永远垫底出峰。保留时间从短到长正好是极性从低到高：饱、芳、胶、沥，看峰的位置就知道是谁。",
      "references": [
        {
          "title": "四组分分析（百度百科）——SARA 组分定义与 TLC-FID 法原理",
          "url": "https://baike.baidu.com/item/%E5%9B%9B%E7%BB%84%E5%88%86%E6%9E%90/54456652"
        },
        {
          "title": "美国路易斯安那州沥青胶结料 SARA/TLC-FID 四组分评估报告",
          "url": "https://rosap.ntl.bts.gov/view/dot/93043/dot_93043_DS1.pdf"
        }
      ]
    },
    {
      "id": 13,
      "level": 5,
      "q": "某色谱棒 FID 扫描测得各组分峰面积：饱和分 13.878、芳香分 84.035、胶质 25.573、沥青质 19.871（单位 μV·s）。按 T0634 数据处理规则，沥青质含量应为多少？",
      "options": [
        "9.66%",
        "13.86%",
        "17.84%",
        "58.63%"
      ],
      "answer": 1,
      "explanation": "组分含量=该组分峰面积/总峰面积×100%。总峰面积=13.878+84.035+25.573+19.871=143.357，沥青质=19.871/143.357×100≈13.86%（单棒结果精确至 0.01%）。A 9.66% 接近饱和分占比、C 17.84% 接近胶质占比、D 58.63% 接近芳香分占比，均为其他组分的占比，属于张冠李戴。",
      "plain": "算法就是面积占比：四个峰面积加总 143.357，沥青质 19.871 除以总数再乘 100，约 13.86%。注意单棒含量精确到 0.01%，最终报告值精确到 0.1%。选项里另外三个数是别的组分的占比，小心别拿错分子。",
      "references": [
        {
          "title": "四组分是解开沥青性能的『钥匙』吗——JTG 3410-2025 沥青四组分试验（TLC/FID法）详解",
          "url": "http://www.runyangyiqi.com/5381.html"
        },
        {
          "title": "FHWA 技术简报：SARA 四组分色谱分离与 Iatroscan TLC/FID 方法",
          "url": "https://www.fhwa.dot.gov/publications/research/infrastructure/pavements/15055/index.cfm"
        }
      ]
    },
    {
      "id": 14,
      "level": 5,
      "q": "10 根色谱棒中某组分含量的标准差为 6.2%，按 T0634 规定下一步应如何处理？",
      "options": [
        "直接取 10 根棒的平均值作为试验结果",
        "剔除一个最大值后取剩余 9 根的平均值",
        "剔除一个最大值和一个最小值，计算剩余 8 根的平均值和标准差；若 8 根标准差仍大于 5%，则重新进行试验",
        "全部数据作废，立即重新进行试验"
      ],
      "answer": 2,
      "explanation": "规范 5.2 条：当 10 个组分含量的标准差均不大于 5% 时，取各组分含量相应的平均值（精确至 0.1%）作为试验结果；当出现大于 5% 时，剔除一个最大值、一个最小值，计算剩余 8 个试样各组分含量相应的平均值和标准差；当 8 个的标准差均不大于 5% 时取平均值，否则重新进行试验。A 混淆了「全部不大于 5%」才取均值的前提；D 跳过了 8 根复判环节；B 只剔最大值不符规范要求。",
      "plain": "判定规则像裁判打分：10 根棒先算标准差，都不超 5% 直接平均；一旦超 5%，去头去尾留 8 根再算一遍；8 根还超就整组重做。两次机会用完必须重来，不能硬凑平均数——四组分数据离散性大，宁可重测不可掺水。",
      "references": [
        {
          "title": "四组分是解开沥青性能的『钥匙』吗——JTG 3410-2025 沥青四组分试验（TLC/FID法）详解",
          "url": "http://www.runyangyiqi.com/5381.html"
        },
        {
          "title": "沥青四组分试验 视频搜索",
          "url": "https://search.bilibili.com/all?keyword=%E6%B2%A5%E9%9D%92%E5%9B%9B%E7%BB%84%E5%88%86%E8%AF%95%E9%AA%8C"
        }
      ]
    },
    {
      "id": 15,
      "level": 5,
      "q": "关于 T0634 的下列说法，完全正确的一组是？（Ⅰ 试验从试样准备到完成色谱分析应在一天内完成，不应跨日；Ⅱ 单棒组分含量精确至 0.01%，样品试验结果精确至 0.1%；Ⅲ 三次展开结束后应在 60min 内完成 FID 氢火焰离子化扫描；Ⅳ 每次展开结束后色谱棒应放入干燥器中干燥 2min）",
      "options": [
        "Ⅰ、Ⅱ、Ⅲ、Ⅳ 全部正确",
        "仅 Ⅰ、Ⅱ 正确",
        "仅 Ⅱ、Ⅲ 正确",
        "仅 Ⅰ、Ⅳ 正确"
      ],
      "answer": 0,
      "explanation": "规范 3.1 条（从试样准备到完成色谱分析应在一天内完成，不应跨日）对应 Ⅰ；5.1 条（单棒组分含量精确至 0.01%）与 5.2 条（试验结果精确至 0.1%）对应 Ⅱ；4.4 条（三次展开后 60min 内完成扫描，一次 10 根色谱棒）对应 Ⅲ；4.3 条（每次展开结束后放入干燥器干燥 2min）对应 Ⅳ。四项均正确。",
      "plain": "四个数字串起全流程：不跨日（当天干完）、干燥 2 分钟（每展必晾）、扫描限 60 分钟（别让棒子吸潮）、精度 0.01% 到 0.1%（单棒到报告）。这四条都是检查试验记录时容易被抓的细节，全对才算真正过关。",
      "references": [
        {
          "title": "四组分是解开沥青性能的『钥匙』吗——JTG 3410-2025 沥青四组分试验（TLC/FID法）详解",
          "url": "http://www.runyangyiqi.com/5381.html"
        },
        {
          "title": "四组分分析（百度百科）——SARA 组分定义与 TLC-FID 法原理",
          "url": "https://baike.baidu.com/item/%E5%9B%9B%E7%BB%84%E5%88%86%E6%9E%90/54456652"
        }
      ]
    }
  ]
}

File: quiz/data/quizzes/2026-10-08.json
{
  "date": "2026-10-08",
  "title": "沥青每日答题 2026-10-08",
  "topic": "T0649 沥青开裂温度试验规范细节——温度开裂仪构造、试件制备、降温程序、开裂判定与允许误差（依据 JTG 3410-2025）",
  "plainSummary": "本期聚焦 JTG 3410-2025 新增方法 T0649 沥青开裂温度试验。从仪器构造、环境箱控温、测量环与硅胶试模尺寸，到试件浇注、降温速率、开裂识别、结果计算与允许误差，逐层拆解规范细节。建议先通读 T0649 原文，再做题巩固低温抗裂评价的关键参数。",
  "questions": [
    {
      "id": 1,
      "level": 1,
      "q": "T0649-2025 沥青开裂温度试验可测定的温度范围是？",
      "options": [
        "-60 ～ +20 ℃",
        "-40 ～ +40 ℃",
        "-30 ～ +30 ℃",
        "-70 ～ +10 ℃"
      ],
      "answer": 0,
      "explanation": "JTG 3410-2025 中 T0649 第 1.1 条规定，本方法适用于测定 -60 ～ +20 ℃范围内的沥青开裂温度。",
      "plain": "就像给沥青做「低温体检」，T0649 专门看它在 -60 ℃到 +20 ℃之间啥时候被冻裂。",
      "references": [
        {
          "title": "JTG 3410-2025 T0649 沥青开裂温度试验（沭阳县政仪器厂）",
          "url": "http://syzql.com/xw/1253.html"
        },
        {
          "title": "T0649 沥青开裂温度 视频搜索",
          "url": "https://search.bilibili.com/all?keyword=T0649+沥青开裂温度"
        }
      ]
    },
    {
      "id": 2,
      "level": 1,
      "q": "T0649 试验方法主要用于测定沥青的哪项性能？",
      "options": [
        "针入度",
        "软化点",
        "开裂温度",
        "延度"
      ],
      "answer": 2,
      "explanation": "T0649 名称为「沥青开裂温度试验」，通过低温降温监测试件开裂时的温度，评价沥青低温抗裂性能。",
      "plain": "针入度看软硬，软化点看耐热，延度看能拉多长；开裂温度则看沥青在低温下「扛不住」而裂开的那一度。",
      "references": [
        {
          "title": "T0649—2025 沥青开裂温度试验（天棋星子）",
          "url": "https://9917w.cn/list_63/2151.html"
        },
        {
          "title": "T0649 沥青开裂温度 视频搜索",
          "url": "https://search.bilibili.com/all?keyword=T0649+沥青开裂温度"
        }
      ]
    },
    {
      "id": 3,
      "level": 1,
      "q": "T0649 开裂温度试验结果应精确至多少？",
      "options": [
        "0.01 ℃",
        "0.1 ℃",
        "1 ℃",
        "0.5 ℃"
      ],
      "answer": 1,
      "explanation": "T0649 第 6.2 条规定，取 4 个试件开裂温度测定值的算术平均值作为试验结果，精确至 0.1 ℃。",
      "plain": "规范要求报告结果精确到 0.1 ℃，跟体温计差不多，不能太粗也不能太细。",
      "references": [
        {
          "title": "JTG 3410-2025 T0649 沥青开裂温度试验（沭阳县政仪器厂）",
          "url": "http://syzql.com/xw/1253.html"
        },
        {
          "title": "T0649 沥青开裂温度 视频搜索",
          "url": "https://search.bilibili.com/all?keyword=T0649+沥青开裂温度"
        }
      ]
    },
    {
      "id": 4,
      "level": 2,
      "q": "T0649 中环境箱的控温精度要求为？",
      "options": [
        "±0.1 ℃",
        "±0.5 ℃",
        "±1.0 ℃",
        "±0.2 ℃"
      ],
      "answer": 1,
      "explanation": "T0649 第 2.1.1 条规定，环境箱温控范围为 -60 ～ +25 ℃，控温精度 ±0.5 ℃，制冷、加热速率控制精度 ±0.5 ℃/h。",
      "plain": "环境箱就是个小冷库，控温精度 ±0.5 ℃，保证降温按规范节奏来，不会忽冷忽热。",
      "references": [
        {
          "title": "T0649—2025 沥青开裂温度试验（天棋星子）",
          "url": "https://9917w.cn/list_63/2151.html"
        },
        {
          "title": "JTG 3410-2025/T 0649 沥青开裂温度试验（卓致力天）",
          "url": "https://www.tiptoptest.com/news_view.aspx?id=1774&nid=2&typeid=5"
        }
      ]
    },
    {
      "id": 5,
      "level": 2,
      "q": "T0649 在 0 ～ -60 ℃范围内的降温速率规定为？",
      "options": [
        "40 ℃/h",
        "20 ℃/h",
        "10 ℃/h",
        "5 ℃/h"
      ],
      "answer": 1,
      "explanation": "T0649 第 5.1 条规定，在 20 ～ 0 ℃范围内降温速度为 40 ℃/h；在 0 ～ -60 ℃范围内降温速率为 20 ℃/h。",
      "plain": "降温不是一刀切：0 ℃以上快点（40 ℃/h），0 ℃以下慢点（20 ℃/h），像下楼梯先快后稳。",
      "references": [
        {
          "title": "JTG 3410-2025 T0649 沥青开裂温度试验（沭阳县政仪器厂）",
          "url": "http://syzql.com/xw/1253.html"
        },
        {
          "title": "JTG 3410-2025/T 0649 沥青开裂温度试验（卓致力天）",
          "url": "https://www.tiptoptest.com/news_view.aspx?id=1774&nid=2&typeid=5"
        }
      ]
    },
    {
      "id": 6,
      "level": 2,
      "q": "T0649 在 20 ℃/h 降温区间内，数据采集的时间间隔应满足？",
      "options": [
        "不少于 60 s",
        "不少于 30 s",
        "20 s 或更短",
        "10 s 或更短"
      ],
      "answer": 2,
      "explanation": "T0649 第 5.2 条规定，在 20 ℃/h 的降温速率区间内以 20 s 或更短的时间间隔记录温度和应变数据。",
      "plain": "数据采集得越密，越能抓住开裂瞬间。规范要求间隔不大于 20 秒。",
      "references": [
        {
          "title": "JTG 3410-2025 T0649 沥青开裂温度试验（沭阳县政仪器厂）",
          "url": "http://syzql.com/xw/1253.html"
        },
        {
          "title": "T0649 沥青开裂温度 视频搜索",
          "url": "https://search.bilibili.com/all?keyword=T0649+沥青开裂温度"
        }
      ]
    },
    {
      "id": 7,
      "level": 3,
      "q": "T0649 试件的标准尺寸为厚度 6.35 mm ±0.05 mm、高度 12.70 mm ±0.05 mm、外径？",
      "options": [
        "63.5 mm ±0.05 mm",
        "50 mm ±0.05 mm",
        "101.6 mm ±0.05 mm",
        "25.4 mm ±0.05 mm"
      ],
      "answer": 0,
      "explanation": "T0649 第 2.1.4 条规定，试模可容纳厚度 6.35 mm ±0.05 mm、高度 12.70 mm ±0.05 mm、外径 63.5 mm ±0.05 mm 的试件。",
      "plain": "试件是个小圆环饼，厚度约 6.35 mm、高约 12.7 mm、外径 63.5 mm，尺寸控制很严，偏差只有 0.05 mm。",
      "references": [
        {
          "title": "T0649—2025 沥青开裂温度试验（天棋星子）",
          "url": "https://9917w.cn/list_63/2151.html"
        },
        {
          "title": "JTG 3410-2025/T 0649 沥青开裂温度试验（卓致力天）",
          "url": "https://www.tiptoptest.com/news_view.aspx?id=1774&nid=2&typeid=5"
        }
      ]
    },
    {
      "id": 8,
      "level": 3,
      "q": "T0649 试件制备时，测量环外部与试模内壁之间应涂抹的隔离剂为？",
      "options": [
        "凡士林",
        "甘油滑石粉（甘油滑石粉质量比 1:1 或 2:1）",
        "硅油",
        "机油"
      ],
      "answer": 1,
      "explanation": "T0649 第 2.6 条规定隔离剂为甘油滑石粉，质量比 1:1 或 2:1。",
      "plain": "脱模要像煎蛋不粘锅，规范指定用甘油滑石粉（1:1 或 2:1），不是随便抹点油就行。",
      "references": [
        {
          "title": "JTG 3410-2025 T0649 沥青开裂温度试验（沭阳县政仪器厂）",
          "url": "http://syzql.com/xw/1253.html"
        },
        {
          "title": "T0649—2025 沥青开裂温度试验（天棋星子）",
          "url": "https://9917w.cn/list_63/2151.html"
        }
      ]
    },
    {
      "id": 9,
      "level": 3,
      "q": "T0649 要求一个样品至少制备多少个有效试件？",
      "options": [
        "2 个",
        "3 个",
        "4 个",
        "5 个"
      ],
      "answer": 2,
      "explanation": "T0649 第 4.3（7）条规定，一个样品应制备不少于 4 个试件；第 6.2 条取 4 个试件开裂温度测定值的算术平均值。",
      "plain": "做 4 个试件取平均，跟打篮球三局两胜不一样，这是为了减少偶然性，让结果更稳。",
      "references": [
        {
          "title": "JTG 3410-2025 T0649 沥青开裂温度试验（沭阳县政仪器厂）",
          "url": "http://syzql.com/xw/1253.html"
        },
        {
          "title": "T0649 沥青开裂温度 视频搜索",
          "url": "https://search.bilibili.com/all?keyword=T0649+沥青开裂温度"
        }
      ]
    },
    {
      "id": 10,
      "level": 4,
      "q": "T0649 试验中，判定沥青试件已经开裂的依据是？",
      "options": [
        "温度骤降",
        "应变值突变",
        "试件颜色变化",
        "质量损失"
      ],
      "answer": 1,
      "explanation": "T0649 第 5.2 条规定，软件实时显示应变-时间曲线，当出现应变值突变时，表示试件已经开裂，再继续降温不少于 12 min。",
      "plain": "开裂不是用眼睛盯着看，而是看应变曲线「突然跳起」，就像拉橡皮筋断掉那一下的应力突变。",
      "references": [
        {
          "title": "T0649—2025 沥青开裂温度试验（天棋星子）",
          "url": "https://9917w.cn/list_63/2151.html"
        },
        {
          "title": "JTG 3410-2025/T 0649 沥青开裂温度试验（卓致力天）",
          "url": "https://www.tiptoptest.com/news_view.aspx?id=1774&nid=2&typeid=5"
        }
      ]
    },
    {
      "id": 11,
      "level": 4,
      "q": "下列哪种情况会导致 T0649 单个试件试验结果无效？",
      "options": [
        "开裂处有明显气泡、横截面不均匀或不在开孔处开裂",
        "应变值过大",
        "降温速率过快",
        "试件质量略轻"
      ],
      "answer": 0,
      "explanation": "T0649 第 5.4 条规定，如果环形沥青试件在开裂处有明显气泡、横截面不均匀或不在开孔处开裂，则该试件试验结果无效。",
      "plain": "气泡、截面不均、裂错位置都会让结果失真，规范直接判无效，不能凑数。",
      "references": [
        {
          "title": "JTG 3410-2025 T0649 沥青开裂温度试验（沭阳县政仪器厂）",
          "url": "http://syzql.com/xw/1253.html"
        },
        {
          "title": "T0649—2025 沥青开裂温度试验（天棋星子）",
          "url": "https://9917w.cn/list_63/2151.html"
        }
      ]
    },
    {
      "id": 12,
      "level": 4,
      "q": "T0649 中试验仪器应变计和温度传感器的标定周期为？",
      "options": [
        "3 个月",
        "6 个月",
        "1 年",
        "2 年"
      ],
      "answer": 1,
      "explanation": "T0649 第 3 条规定，新设备首次使用或使用中每 6 个月应进行应变计和温度传感器的标定。",
      "plain": "仪器跟人一样要定期体检，应变计和温度传感器每半年校准一次，保证数据可信。",
      "references": [
        {
          "title": "JTG 3410-2025 T0649 沥青开裂温度试验（沭阳县政仪器厂）",
          "url": "http://syzql.com/xw/1253.html"
        },
        {
          "title": "T0649 沥青开裂温度 视频搜索",
          "url": "https://search.bilibili.com/all?keyword=T0649+沥青开裂温度"
        }
      ]
    },
    {
      "id": 13,
      "level": 5,
      "q": "T0649 手工浇注试件时，25 ℃条件下沥青试件的推荐体积为？",
      "options": [
        "14.38 cm³ ±0.5 cm³",
        "15.6 cm³ ±0.2 cm³",
        "25 cm³",
        "10 cm³"
      ],
      "answer": 0,
      "explanation": "T0649 第 4.3（3）条规定，计算 25 ℃条件下 14.38 cm³ ±0.5 cm³ 容积沥青质量；注射器浇注时为 15.6 cm³ ±0.2 cm³。",
      "plain": "手工浇时按 14.38 cm³ 算沥青质量；如果用专用注射器，则是 15.6 cm³。两个数别混。",
      "references": [
        {
          "title": "JTG 3410-2025 T0649 沥青开裂温度试验（沭阳县政仪器厂）",
          "url": "http://syzql.com/xw/1253.html"
        },
        {
          "title": "T0649—2025 沥青开裂温度试验（天棋星子）",
          "url": "https://9917w.cn/list_63/2151.html"
        }
      ]
    },
    {
      "id": 14,
      "level": 5,
      "q": "T0649 开裂温度试验的重复性与再现性允许误差分别为？",
      "options": [
        "2.69 ℃ 和 3.85 ℃",
        "1.5 ℃ 和 2.5 ℃",
        "3 ℃ 和 5 ℃",
        "0.5 ℃ 和 1 ℃"
      ],
      "answer": 0,
      "explanation": "T0649 第 7 条规定，重复性试验的允许误差为 2.69 ℃，再现性试验的允许误差为 3.85 ℃。",
      "plain": "同一实验室重复测差别要在 2.69 ℃内，不同实验室再现性放宽到 3.85 ℃。",
      "references": [
        {
          "title": "T0649—2025 沥青开裂温度试验（天棋星子）",
          "url": "https://9917w.cn/list_63/2151.html"
        },
        {
          "title": "JTG 3410-2025/T 0649 沥青开裂温度试验（卓致力天）",
          "url": "https://www.tiptoptest.com/news_view.aspx?id=1774&nid=2&typeid=5"
        }
      ]
    },
    {
      "id": 15,
      "level": 5,
      "q": "关于 T0649 试验结束后的操作，下列说法错误的是？",
      "options": [
        "试验结束后以最快的加热速率使温度恢复至 20 ℃并保持不少于 30 min",
        "试验结束后不经过加热升温立即取出试样",
        "短期老化试样按 T0610 旋转薄膜加热老化制备",
        "长期老化试样按 T0630 压力老化容器处理"
      ],
      "answer": 1,
      "explanation": "T0649 第 5.3 条规定，试验结束后以最快加热速率恢复至 20 ℃并在取出试样前至少保持 30 min；不经过加热升温立即取出试样可能引起安全问题。",
      "plain": "低温下试样和仪器很冷，直接拿出来容易冷凝甚至不安全，必须先回到 20 ℃保温半小时再取。",
      "references": [
        {
          "title": "JTG 3410-2025 T0649 沥青开裂温度试验（沭阳县政仪器厂）",
          "url": "http://syzql.com/xw/1253.html"
        },
        {
          "title": "东南大学 ABCD 沥青胶结料低温开裂试验仪交付启用",
          "url": "https://www.tiptoptest.com/claprod_view.aspx?id=1010&nid=28&typeid=145"
        }
      ]
    }
  ]
}

File: quiz/data/quizzes/2026-10-11.json
{
  "date": "2026-10-11",
  "title": "沥青每日答题 2026-10-11",
  "topic": "T0638 沥青旋转薄膜加热老化试验（MRTFOT 法）规范细节——改进旋转薄膜烘箱、PTFE盛样瓶与螺杆构造、喷气老化程序与质量变化数据处理（依据 JTG 3410-2025）",
  "plainSummary": "本期聚焦 JTG 3410-2025 新增的 T0638 沥青旋转薄膜加热老化试验（MRTFOT 法）：它是 RTFOT 的改进版，用铝制内涂聚四氟乙烯的带盖盛样瓶加一根不锈钢螺杆，每瓶装 19.0g±0.5g 沥青，在 163℃±0.5℃（或175℃±0.5℃）喷入热空气老化 45min±1min，用于评价沥青短期耐老化性能。15 题按难度逐级递增，覆盖仪器构造、螺杆旋向、流程排序、质量变化计算以及与 RTFOT 的系统对比，建议先通读解析再作答。",
  "questions": [
    {
      "id": 1,
      "level": 1,
      "q": "沥青旋转薄膜加热老化试验（MRTFOT 法）的主要目的是什么？",
      "options": [
        "测定沥青的针入度指数",
        "评价沥青的短期耐老化性能",
        "测定沥青的运动黏度",
        "评价沥青混合料的高温稳定性"
      ],
      "answer": 1,
      "explanation": "依据 JTG 3410-2025 T0638 第1节：本方法适用于旋转薄膜加热法测定黏稠沥青的质量变化或回收残留物测定后续残留物试验，以评价沥青的短期耐老化性能。它是模拟沥青在拌和、摊铺阶段经受的短期热老化，不是测针入度指数（那是三大指标数据处理内容）或黏度。",
      "plain": "MRTFOT 就是给沥青来一场「模拟施工热考验」：把沥青放进高温烘箱里转着圈吹热空气，让它快速经历拌合楼里那种高温折腾，然后看它变重了还是变轻了、性能变了多少，从而判断它耐不耐老化。记住关键词：短期老化。",
      "references": [
        {
          "title": "沥青短期老化试验讲解",
          "url": "https://search.bilibili.com/all?keyword=沥青旋转薄膜加热试验"
        },
        {
          "title": "JTG 3410-2025 沥青试验规程详解",
          "url": "https://search.bilibili.com/all?keyword=JTG3410-2025"
        }
      ]
    },
    {
      "id": 2,
      "level": 1,
      "q": "MRTFOT 试验中，沥青试样是装在什么容器里进行老化的？",
      "options": [
        "开口玻璃盛样皿",
        "带螺纹盖的铝制盛样瓶（内涂聚四氟乙烯）",
        "不锈钢试样杯",
        "瓷坩埚"
      ],
      "answer": 1,
      "explanation": "依据 T0638 第2.1.1条：盛样瓶共8个，铝制，内部表面涂有聚四氟乙烯（PTFE），上部盖通过螺纹可拧紧在盛样瓶上。这是 MRTFOT 区别于普通 RTFOT（玻璃盛样瓶）的关键改进之一。",
      "plain": "普通 RTFOT 用玻璃瓶，MRTFOT 升级了：换成铝瓶，而且瓶内壁涂了一层聚四氟乙烯（就是不粘锅那层涂层），上面还有螺纹盖拧紧。为啥这么改？因为 MRTFOT 里瓶里还插着一根不锈钢螺杆，瓶盖拧紧防止老化过程中漏出来。",
      "references": [
        {
          "title": "MRTFOT 盛样瓶构造",
          "url": "https://search.bilibili.com/all?keyword=旋转薄膜烘箱 盛样瓶"
        },
        {
          "title": "JTG 3410-2025 沥青试验规程详解",
          "url": "https://search.bilibili.com/all?keyword=JTG3410-2025"
        }
      ]
    },
    {
      "id": 3,
      "level": 1,
      "q": "T0638 的烘箱要求除特殊规定外应符合本规程哪个试验的仪器规定？",
      "options": [
        "T 0609 薄膜加热试验",
        "T 0610 旋转薄膜加热试验（RTFOT）",
        "T 0630 压力加热老化试验（PAV）",
        "T 0602 沥青试样准备方法"
      ],
      "answer": 1,
      "explanation": "依据 T0638 第2.1条：改进旋转薄膜烘箱除特殊规定外，应符合本规程 T 0610 中 2.1 的规定；第3.1条同样规定除特殊规定外按 T 0610 第3节的方法与步骤、喷入热空气进行加热老化试验。即 MRTFOT 是在 RTFOT 基础上的改进方法。",
      "plain": "T0638 不是凭空另起炉灶，它是 RTFOT（T 0610）的「改良版」：烘箱大体沿用 T 0610 的要求，再在盛样瓶、螺杆、试样量、加热时间这几处做了特别改动。答题时记住口诀：主体按 T 0610，特殊看 T 0638。",
      "references": [
        {
          "title": "RTFOT 与 MRTFOT 对比",
          "url": "https://search.bilibili.com/all?keyword=沥青 RTFOT 旋转薄膜烘箱"
        },
        {
          "title": "JTG 3410-2025 沥青试验规程详解",
          "url": "https://search.bilibili.com/all?keyword=JTG3410-2025"
        }
      ]
    },
    {
      "id": 4,
      "level": 2,
      "q": "T0638 规定的螺杆采用什么材料制作？",
      "options": [
        "普通碳素钢",
        "X2CrNiMo17-12-2 不锈钢，表面精加工处理",
        "黄铜镀铬",
        "因瓦合金"
      ],
      "answer": 1,
      "explanation": "依据 T0638 第2.1.2条：螺杆共8个，采用 X2CrNiMo17-12-2 不锈钢制、表面精加工处理。这是规定牌号的铬镍钼不锈钢（相当于 316 类不锈钢），耐 163℃ 热沥青腐蚀且不污染沥青。因瓦合金是 T0649 开裂温度试验中测量环的材料，注意区分。",
      "plain": "螺杆用的是一种很具体的不锈钢——X2CrNiMo17-12-2，还要求表面精加工。你可以理解成 316 这种耐腐蚀不锈钢：它要在 163℃ 的热沥青里泡 45 分钟，不能生锈也不能跟沥青起反应。因瓦合金是开裂温度试验里测量环用的，别混。",
      "references": [
        {
          "title": "螺杆材质与规格",
          "url": "https://search.bilibili.com/all?keyword=沥青老化试验 螺杆"
        },
        {
          "title": "JTG 3410-2025 沥青试验规程详解",
          "url": "https://search.bilibili.com/all?keyword=JTG3410-2025"
        }
      ]
    },
    {
      "id": 5,
      "level": 2,
      "q": "MRTFOT 老化温度是多少？",
      "options": [
        "150℃±0.5℃",
        "163℃±0.5℃（或175℃±0.5℃）",
        "180℃±1.0℃",
        "135℃±0.5℃"
      ],
      "answer": 1,
      "explanation": "依据 T0638 第3.3、3.5条：盛样瓶与螺杆在 163℃±0.5℃（或175℃±0.5℃）条件下烘干，闭门后烘箱温度应在 10min 内回升到老化温度 163℃±0.5℃（或175℃±0.5℃），并从此温度开始计时。与 T0610 RTFOT 的老化温度一致。",
      "plain": "MRTFOT 的老化温度跟 RTFOT 一样：163℃±0.5℃，特殊情况下也可以用 175℃±0.5℃。163℃ 就是模拟拌合楼里沥青经历的高温。注意控温精度是 ±0.5℃，而且关门后 10 分钟内温度必须回升到目标值，回不去就得停试。",
      "references": [
        {
          "title": "老化温度条件",
          "url": "https://search.bilibili.com/all?keyword=沥青 163℃ 老化试验"
        },
        {
          "title": "JTG 3410-2025 沥青试验规程详解",
          "url": "https://search.bilibili.com/all?keyword=JTG3410-2025"
        }
      ]
    },
    {
      "id": 6,
      "level": 2,
      "q": "T0638 中螺杆的螺纹旋向应如何确定？",
      "options": [
        "一律用左旋螺纹",
        "一律用右旋螺纹",
        "旋转轴顺时针旋转（从烘箱正前方看）时用左旋螺纹，否则用右旋螺纹",
        "旋转轴顺时针旋转（从烘箱正前方看）时用右旋螺纹，否则用左旋螺纹"
      ],
      "answer": 1,
      "explanation": "依据 T0638 第2.1.2条原文：当旋转薄膜烘箱旋转轴顺时针旋转时（从旋转薄膜烘箱正前方看），螺杆为左旋螺纹，否则为右旋螺纹。这样设计是为了保证螺杆在沥青流动作用下越转越紧、不会松脱，而非随机选择。",
      "plain": "这是个反直觉的细节：从烘箱正面看，如果转轴是顺时针转的，反而要用左旋螺纹的螺杆；逆时针才用右旋。道理和自行车的脚蹬子一样——螺纹方向要与旋转方向「对着干」，越转越紧，不然老化一转螺杆就自己松掉了。",
      "references": [
        {
          "title": "螺杆旋向规定",
          "url": "https://search.bilibili.com/all?keyword=旋转薄膜烘箱 螺杆"
        },
        {
          "title": "JTG 3410-2025 沥青试验规程详解",
          "url": "https://search.bilibili.com/all?keyword=JTG3410-2025"
        }
      ]
    },
    {
      "id": 7,
      "level": 3,
      "q": "T0638 规定螺杆的直径和长度分别是多少？",
      "options": [
        "φ10mm±0.2mm、长100mm±0.5mm",
        "φ12.2mm±0.2mm、长120mm±0.5mm",
        "φ15mm±0.5mm、长150mm±1mm",
        "φ12.2mm±0.2mm、长100mm±0.5mm"
      ],
      "answer": 1,
      "explanation": "依据 T0638 第2.1.2条：螺杆 φ12.2mm±0.2mm、长120mm±0.5mm，有18～19个螺纹，螺纹间距6mm±0.05mm，切割处为半径2mm±0.2mm半圆；一端有长10mm±0.5mm、φ7.5mm±0.5mm无螺纹柄；尖端呈45°锥角，顶端为平面 φ1.5～2.0mm；螺杆最小质量为70g。",
      "plain": "螺杆的规格要背准：直径 12.2±0.2 毫米、长 120±0.5 毫米，身上有 18 到 19 圈螺纹、间距 6 毫米，尖端是 45 度锥角，最小质量 70 克。考试爱考 12.2 和 120 这两个数，也爱把长度换成 100 做干扰项。",
      "references": [
        {
          "title": "螺杆几何尺寸",
          "url": "https://search.bilibili.com/all?keyword=沥青试验 螺杆尺寸"
        },
        {
          "title": "JTG 3410-2025 沥青试验规程详解",
          "url": "https://search.bilibili.com/all?keyword=JTG3410-2025"
        }
      ]
    },
    {
      "id": 8,
      "level": 3,
      "q": "每个盛样瓶中移入的试样质量是多少？",
      "options": [
        "35.0g±0.5g",
        "19.0g±0.5g",
        "50.0g±0.5g",
        "10.0g±0.5g"
      ],
      "answer": 1,
      "explanation": "依据 T0638 第3.4条：称取 19.0g±0.5g 试样移入预热的盛样瓶中。而普通 RTFOT（T0610）每瓶为 35g±0.5g，这是两个方法的明显区别——MRTFOT 瓶中有螺杆占据体积，试样量相应减少。",
      "plain": "MRTFOT 每瓶只装 19.0±0.5 克沥青，比 RTFOT 的 35 克少了不少。为啥？因为瓶里插了一根至少 70 克重的不锈钢螺杆，占掉不少空间，沥青要能沿着螺杆和瓶壁摊成薄膜流动，装太多反而转不开、老化不均匀。",
      "references": [
        {
          "title": "试样灌装质量",
          "url": "https://search.bilibili.com/all?keyword=沥青老化 19g 试样"
        },
        {
          "title": "JTG 3410-2025 沥青试验规程详解",
          "url": "https://search.bilibili.com/all?keyword=JTG3410-2025"
        }
      ]
    },
    {
      "id": 9,
      "level": 3,
      "q": "T0638 规定，从第一只试样称量质量至关闭烘箱门、开始旋转，不得超过多长时间？",
      "options": [
        "5min",
        "10min",
        "20min",
        "30min"
      ],
      "answer": 1,
      "explanation": "依据 T0638 第3.4条：从第一试样称量质量至关闭烘箱门、开始旋转不超过 20min。此规定与 T0610 一致，目的是控制试样在常温下暴露时间，避免试样提前冷却结皮或过度氧化，保证八瓶试样起始状态一致。",
      "plain": "装瓶动作要快：从给第一瓶称完质量，到关上烘箱门、开始转起来，全程不能超过 20 分钟。道理很简单——热沥青在空气里晾久了会降温结皮、也会提前氧化，八瓶之间的「受罪起点」就不一样了，结果没法比。",
      "references": [
        {
          "title": "装瓶时限要求",
          "url": "https://search.bilibili.com/all?keyword=沥青旋转薄膜试验 操作"
        },
        {
          "title": "JTG 3410-2025 沥青试验规程详解",
          "url": "https://search.bilibili.com/all?keyword=JTG3410-2025"
        }
      ]
    },
    {
      "id": 10,
      "level": 4,
      "q": "关于 MRTFOT 的加热老化计时与时长，下列说法正确的是？",
      "options": [
        "关门后立即计时，共加热85min±1min",
        "关门后烘箱应在10min内回升到老化温度，从达到老化温度开始计时，加热45min±1min",
        "从灌样完成开始计时，加热45min±1min",
        "关门后立即计时，共加热45min±5min"
      ],
      "answer": 1,
      "explanation": "依据 T0638 第3.5条：闭烘箱门后，烘箱温度应在 10min 内回升到老化温度 163℃±0.5℃（或175℃±0.5℃），从达到该温度开始计时，加热 45min±1min 短期加热老化结束。注意两点：计时起点是「温度回升达标后」而非关门瞬间；时长 45min 短于 RTFOT 的 85min（MRTFOT 喷入热空气强化老化效率并配合螺杆扩展沥青膜）。",
      "plain": "两个易错点：一是计时从「温度回升到 163℃」那一刻才开始，不是关门就算数；二是总时长只有 45±1 分钟，比 RTFOT 的 85 分钟短一半左右——因为 MRTFOT 有热空气喷射加螺杆，老化效率更高，不需要烤那么久。",
      "references": [
        {
          "title": "老化时长与计时",
          "url": "https://search.bilibili.com/all?keyword=沥青老化 45分钟"
        },
        {
          "title": "JTG 3410-2025 沥青试验规程详解",
          "url": "https://search.bilibili.com/all?keyword=JTG3410-2025"
        }
      ]
    },
    {
      "id": 11,
      "level": 4,
      "q": "MRTFOT 完整的试验流程排序正确的是：①称取19.0g±0.5g试样移入预热盛样瓶并装入环形架；②螺杆锥形端朝上插入干燥盛样瓶，记录螺杆与盛样瓶质量m0；③取出螺杆刮除表面热沥青并入灌样容器，进行后续试验；④盛样瓶组合在163℃±0.5℃下烘干90min±10min；⑤关闭烘箱门，10min内温度回升后计时老化45min±1min。",
      "options": [
        "②→④→①→⑤→③",
        "①→②→④→⑤→③",
        "②→①→④→⑤→③",
        "④→②→①→⑤→③"
      ],
      "answer": 0,
      "explanation": "正确顺序为 ②→④→①→⑤→③：先插螺杆并记录空瓶+螺杆质量 m0（②），再将盛样瓶组合连同螺杆、瓶盖在 163℃±0.5℃（或175℃±0.5℃）烘干 90min±10min（④），随后称取 19.0g±0.5g 试样移入预热盛样瓶、20min 内关门开始旋转（①⑤），老化结束后取出螺杆、刮除表面热沥青并入灌样容器（③）。",
      "plain": "把流程想成「铺床—烘干—装料—开转—收尾」五步：先给瓶里插好螺杆并称空重，再连瓶带杆整体烘干 90 分钟去潮，然后称 19 克沥青装瓶快速入箱，温度回升后烤 45 分钟，最后拔杆刮净残留沥青做后续试验。顺序乱一步，质量基准就错了。",
      "references": [
        {
          "title": "试验流程详解",
          "url": "https://search.bilibili.com/all?keyword=沥青老化试验 流程"
        },
        {
          "title": "JTG 3410-2025 沥青试验规程详解",
          "url": "https://search.bilibili.com/all?keyword=JTG3410-2025"
        }
      ]
    },
    {
      "id": 12,
      "level": 4,
      "q": "关于 MRTFOT 的配套仪器要求，下列说法错误的是？",
      "options": [
        "空气源应为流量可调节、新鲜的、干燥无尘的压缩空气源",
        "温度计量程0～200℃、分度值0.5℃",
        "天平最大称量200g、感量0.01g",
        "计时器最小分度值0.1s，最大允许误差±0.10s/h即可，无需考虑量程"
      ],
      "answer": 3,
      "explanation": "依据 T0638 第2.4～2.6条：温度计量程 0～200℃、分度值 0.5℃；天平最大称量 200g、感量 0.01g；计时器应为两个、量程分别不小于 2h 和 25h，最小分度值 0.1s、最大允许误差 ±0.10s/h。D 选项错在忽略了量程要求——必须配齐量程不小于 2h 与 25h 的两个计时器。",
      "plain": "D 错在漏了量程：规范要求配两个计时器，一个量程不小于 2 小时（盯 45 分钟老化），另一个不小于 25 小时（盯长时间烘干等），精度都要 0.1 秒、每小时误差不超过 ±0.1 秒。只满足精度不看量程，跑到一半表到头了就抓瞎。",
      "references": [
        {
          "title": "仪具与材料要求",
          "url": "https://search.bilibili.com/all?keyword=沥青试验 计时器 精度"
        },
        {
          "title": "JTG 3410-2025 沥青试验规程详解",
          "url": "https://search.bilibili.com/all?keyword=JTG3410-2025"
        }
      ]
    },
    {
      "id": 13,
      "level": 5,
      "q": "某试样老化前净质量 19.00g，MRTFOT 老化后将螺杆表面沥青刮除、回收得到残留物净质量 18.65g，按 T0610/T0638 规定计算其质量变化（保留两位小数）为：",
      "options": [
        "+1.88%",
        "-1.84%",
        "-1.88%",
        "+1.84%"
      ],
      "answer": 1,
      "explanation": "质量变化百分率 =（老化后质量 − 老化前质量）/ 老化前质量 × 100 =（18.65 − 19.00）/ 19.00 × 100 = −0.35/19.00 × 100 ≈ −1.84%。分母必须是老化前净质量 19.00g（不含瓶与螺杆皮重），结果为负表示老化中质量损失（轻组分挥发），保留两位小数、注意正负号。",
      "plain": "算法很简单但坑多：质量变化 =（老化后 − 老化前）÷ 老化前 × 100%。这里（18.65−19.00）÷19.00 ≈ −1.84%。三个易错点：分母必须用老化前的 19.00 克净质量（不能拿瓶加螺杆的总重当分母）；结果负号不能丢（负值代表变轻了，轻组分挥发了）；先算 −0.35÷19.00≈−0.01842，换算成百分数才是 −1.84%。",
      "references": [
        {
          "title": "质量变化计算",
          "url": "https://search.bilibili.com/all?keyword=沥青质量变化率 计算"
        },
        {
          "title": "JTG 3410-2025 沥青试验规程详解",
          "url": "https://search.bilibili.com/all?keyword=JTG3410-2025"
        }
      ]
    },
    {
      "id": 14,
      "level": 5,
      "q": "关于 MRTFOT 与 RTFOT（T0610）的主要差异，下列判断全部正确的一组是：①盛样瓶为铝制内涂PTFE并带螺纹盖，RTFOT为玻璃盛样瓶；②每瓶试样19.0g±0.5g，RTFOT为35g±0.5g；③瓶内插不锈钢螺杆，RTFOT无螺杆；④老化温度改为175℃±0.5℃且仅此一档；⑤老化加热时间为45min±1min，RTFOT为85min。",
      "options": [
        "①②③⑤",
        "①②③④",
        "②③④⑤",
        "①③④⑤"
      ],
      "answer": 0,
      "explanation": "①②③⑤均正确：T0638 用铝制涂 PTFE 带螺纹盖的盛样瓶、插螺杆、每瓶 19.0g±0.5g、加热 45min±1min；RTFOT（T0610）用玻璃瓶、无螺杆、每瓶 35g±0.5g、加热 85min。④错误：MRTFOT 的老化温度与 RTFOT 相同，均为 163℃±0.5℃（或 175℃±0.5℃）两档可选，并非只有 175℃ 一档。",
      "plain": "这题考的是「改了什么、没改什么」：瓶换成了铝制涂不粘涂层带盖（改）、多了螺杆（改）、每瓶从 35 克减到 19 克（改）、烘烤从 85 分钟减到 45 分钟（改）。但温度没改——还是 163℃（或 175℃）两档任选，谁跟你说只能用 175℃ 谁就错。",
      "references": [
        {
          "title": "MRTFOT 与 RTFOT 对比",
          "url": "https://search.bilibili.com/all?keyword=沥青 RTFOT MRTFOT 区别"
        },
        {
          "title": "JTG 3410-2025 沥青试验规程详解",
          "url": "https://search.bilibili.com/all?keyword=JTG3410-2025"
        }
      ]
    },
    {
      "id": 15,
      "level": 5,
      "q": "关于 MRTFOT 试验结束后的残留物处理与结果有效性，下列说法错误的是？",
      "options": [
        "热残留物移入灌样容器之前，须先取出螺杆并刮除其表面的热沥青并入灌样容器",
        "刮除螺杆表面沥青是为了保证残留物全部回收、质量变化与后续残留物试验结果准确",
        "盛样瓶冷却时应水平放置在冷却架上，瓶间距及瓶与固体面间距不小于25mm，使空气自由流通",
        "若烘箱关门后10min内温度未能回升到老化温度，可延长5min加热时间予以补偿"
      ],
      "answer": 3,
      "explanation": "A、B、C 均为规范要求：T0638 第3.6条规定移入灌样容器前先取出螺杆、刮除表面热沥青并入容器；第2.11条要求冷却架使盛样瓶水平放置、瓶间及瓶与固体面间距不小于 25mm、空气自由流通。D 错误：T0638 第3.5条规定闭门后温度应在 10min 内回升到 163℃±0.5℃（或175℃±0.5℃），达不到即不得随意补偿——应停止试验（与 T0610 同），延长加热时间会使老化程度失控，结果无效。",
      "plain": "试验收尾和判废规则要记牢：残留在螺杆上的沥青必须刮干净回收，不然质量变化和后续试验数据都偏低；瓶子冷却要水平摆放、彼此隔开至少 25 毫米散热；而温度 10 分钟回不去不能靠「多烤 5 分钟」找补——老化时间是个死指标，回不去就得停试重来。",
      "references": [
        {
          "title": "残留物回收与判废",
          "url": "https://search.bilibili.com/all?keyword=沥青老化 试验无效"
        },
        {
          "title": "JTG 3410-2025 沥青试验规程详解",
          "url": "https://search.bilibili.com/all?keyword=JTG3410-2025"
        }
      ]
    }
  ]
}
