Repository: xvlihao11/asphalt-platform-

File: quiz/data/quizzes/2026-10-14.json
{
  "date": "2026-10-14",
  "title": "沥青每日答题 2026-10-14",
  "topic": "T0625 沥青旋转黏度试验（旋转黏度计法）规范细节——布氏黏度计标定与量程、135℃/175℃试验温度选择、恒温与读数程序、黏温曲线确定拌和压实温度（依据 JTG 3410-2025）",
  "plainSummary": "本期聚焦T0625沥青旋转黏度试验（布氏旋转黏度计法）的规范细节：从40～260℃适用范围、135℃与175℃试验温度选择，到量程精度、标定周期、恒温15min与每60s读数连读3次的操作程序，再到黏温曲线查拌和温度（0.17Pa·s）与压实温度（0.28Pa·s）的工程应用，最后附密度换算计算题与允许误差综合判断题。难度由入门到挑战逐级提升，建议先通读题目回忆试验流程，再逐题作答，错题结合解析回看规范原文。",
  "questions": [
    {
      "id": 1,
      "level": 1,
      "q": "依据 JTG 3410-2025 T0625，沥青旋转黏度试验（旋转黏度计法）适用的温度测定范围是？",
      "options": [
        "40～260℃",
        "0～100℃",
        "60～200℃",
        "100～300℃"
      ],
      "answer": 0,
      "explanation": "T0625 第1.3条规定：本方法适用于测定40～260℃温度范围内沥青的旋转黏度。覆盖道路石油沥青135℃、橡胶沥青175℃及现场加工胶粉橡胶沥青180～190℃等常见试验温度，低于40℃或高于260℃均超出方法适用范围。",
      "plain": "旋转黏度计就像一台搅拌机，边转边测沥青有多「粘稠」。规范说它能在40到260摄氏度之间工作——从冬天测量到接近沥青冒烟的高温都罩得住，记住这个范围就行。",
      "references": [
        {
          "title": "T0625 旋转黏度 适用范围 视频搜索",
          "url": "https://search.bilibili.com/all?keyword=T0625 旋转黏度 适用范围"
        }
      ]
    },
    {
      "id": 2,
      "level": 1,
      "q": "T0625规定，道路石油沥青和一般改性沥青旋转黏度试验的标准试验温度为？",
      "options": [
        "135℃",
        "155℃",
        "175℃",
        "60℃"
      ],
      "answer": 0,
      "explanation": "T0625 第1.3条与4.1.2条均规定：道路石油沥青和一般改性沥青旋转黏度试验温度为135℃；只有黏度较高的高弹改性沥青、橡胶沥青才用175℃。135℃也是Superpave体系公认的试验温度。",
      "plain": "135摄氏度是道路沥青测黏度的「标准水温」——大多数普通沥青在这个温度下流动得刚刚好，仪器测得准。高黏的改性沥青、橡胶沥青太稠，才要升到175摄氏度。",
      "references": [
        {
          "title": "沥青 135℃ 旋转黏度 视频搜索",
          "url": "https://search.bilibili.com/all?keyword=沥青 135℃ 旋转黏度"
        }
      ]
    },
    {
      "id": 3,
      "level": 1,
      "q": "T0625方法测定沥青不同温度的黏度曲线，最主要的工程用途是？",
      "options": [
        "确定沥青混合料的拌和温度和成型（压实）温度",
        "计算沥青的针入度指数",
        "评定沥青的抗老化性能",
        "确定沥青的软化点"
      ],
      "answer": 0,
      "explanation": "T0625 第1.2条明确：本方法测定的不同温度的黏度曲线用于确定各种沥青混合料的拌和温度和成型温度。第5.2条进一步给出：黏度0.17Pa·s对应拌和温度、0.28Pa·s对应压实成型温度。",
      "plain": "测一串不同温度下的黏度，画出「黏温曲线」，就能查出拌和、压实该用多高的温度——太稠拌不匀、太稀易流淌。这是旋转黏度试验对拌合站最直接的价值。",
      "references": [
        {
          "title": "黏温曲线 拌和温度 视频搜索",
          "url": "https://search.bilibili.com/all?keyword=黏温曲线 拌和温度"
        }
      ]
    },
    {
      "id": 4,
      "level": 2,
      "q": "T0625规定，黏度较高的高弹改性沥青、橡胶沥青的旋转黏度试验温度为？现场加工胶粉橡胶沥青可按工程实际融胀温度在什么范围测定？",
      "options": [
        "175℃；180～190℃",
        "135℃；150～160℃",
        "155℃；160～170℃",
        "175℃；200～210℃"
      ],
      "answer": 0,
      "explanation": "T0625 第1.3条：高弹改性沥青、橡胶沥青试验温度为175℃；现场加工胶粉橡胶沥青可按工程实际融胀温度在180～190℃条件下测定。175℃亦是黏温曲线常规双温度点之一。",
      "plain": "橡胶沥青像化开的糖浆，特别稠，135℃测不动，规范把温度提到175℃。而现拌现用的胶粉橡胶沥青还要考虑橡胶颗粒融胀，可以在180到190摄氏度之间测。",
      "references": [
        {
          "title": "橡胶沥青 黏度 175℃ 视频搜索",
          "url": "https://search.bilibili.com/all?keyword=橡胶沥青 黏度 175℃"
        }
      ]
    },
    {
      "id": 5,
      "level": 2,
      "q": "T0625对旋转黏度计主机和转子配置提出的量程与精度要求是？",
      "options": [
        "黏度量程10mPa·s～50Pa·s，精度±5%",
        "黏度量程1mPa·s～100Pa·s，精度±1%",
        "黏度量程100mPa·s～10Pa·s，精度±2%",
        "黏度量程10mPa·s～50Pa·s，精度±10%"
      ],
      "answer": 0,
      "explanation": "T0625 第2.1条：黏度主机和转子配置应满足黏度量程为10mPa·s～50Pa·s，精度为±5%；同时要求剪切速率为1～200s⁻¹。注意上限是50Pa·s（即50000mPa·s），精度是±5%而非±1%或±2%。",
      "plain": "仪器要能从10毫帕秒（稀得像油）测到50帕秒（稠得像糖蜜），误差不能超过正负5%。买设备或验收时对参数，就按这条来，别被精度宣传数字带偏。",
      "references": [
        {
          "title": "旋转黏度计 量程 精度 视频搜索",
          "url": "https://search.bilibili.com/all?keyword=旋转黏度计 量程 精度"
        }
      ]
    },
    {
      "id": 6,
      "level": 2,
      "q": "T0625规定的试验转速为？",
      "options": [
        "20r/min",
        "60r/min",
        "100r/min",
        "5r/min"
      ],
      "answer": 0,
      "explanation": "T0625 第4.3.3条：设定试验转速为20r/min，显示黏度单位为mPa·s模式。转速固定后若扭矩读数超出量程的10%～98%，应调整转速使扭矩读数满足要求。",
      "plain": "规范给了一个固定转速：每分钟20转。转速太快测出的数值会偏，太慢又不够灵敏，20转是平衡点。测的时候若扭矩不合适，调整的是转速，不是硬凑读数。",
      "references": [
        {
          "title": "布氏黏度计 20转 视频搜索",
          "url": "https://search.bilibili.com/all?keyword=布氏黏度计 20转"
        }
      ]
    },
    {
      "id": 7,
      "level": 3,
      "q": "T0625对盛样筒与转子的几何配合要求是？",
      "options": [
        "盛样筒直径和转子直径之比不小于1.1，转子与盛样筒内壁净距为1～6mm",
        "直径之比不小于2.0，净距5～10mm",
        "直径之比不小于1.5，净距0.5～1mm",
        "直径之比不小于1.1，净距10～15mm"
      ],
      "answer": 0,
      "explanation": "T0625 第2.1条：盛样筒采用不锈钢材料；盛样筒直径和转子直径之比应不小于1.1，转子与盛样筒内壁净距为1～6mm。间隙过小转子易刮壁、过大则剪切场不均匀，都会影响测量准确性。",
      "plain": "转子和筒壁之间要留1到6毫米的缝隙——像搅拌勺不能贴着锅底也不能离太远。筒径至少是转子直径的1.1倍。这条是验收仪器、判断测量可不可靠的几何底线。",
      "references": [
        {
          "title": "旋转黏度计 盛样筒 转子 间隙 视频搜索",
          "url": "https://search.bilibili.com/all?keyword=旋转黏度计 盛样筒 转子 间隙"
        }
      ]
    },
    {
      "id": 8,
      "level": 3,
      "q": "T0625关于旋转黏度计标定周期的规定，正确的是？",
      "options": [
        "黏度精度标定：新黏度计或每使用1年；温度示值精度标定：每使用6个月",
        "黏度精度标定：每6个月；温度示值精度标定：每1年",
        "两项均每2年一次",
        "黏度精度标定每3年、温度标定每6个月"
      ],
      "answer": 0,
      "explanation": "T0625 第3.1条：新黏度计或每使用1年应进行旋转黏度计黏度精度标定；新黏度计或每使用6个月进行旋转黏度计温度示值精度标定。即黏度标定周期1年、温度示值标定周期6个月，注意两者周期不同、易混淆。",
      "plain": "仪器有两套「体检」：测黏度准不准，一年标一次；温度显示准不准，半年就得查一次。温度标定更频繁，因为温度差1℃沥青黏度就差一截。别把两个周期记反了。",
      "references": [
        {
          "title": "旋转黏度计 标定 周期 视频搜索",
          "url": "https://search.bilibili.com/all?keyword=旋转黏度计 标定 周期"
        }
      ]
    },
    {
      "id": 9,
      "level": 3,
      "q": "T0625规定黏度精度标定时，标定值与标准样品标称值的相对误差应满足？若不满足如何处理？",
      "options": [
        "相对误差小于±2%；校正后重新标定，或以标定值与标称值之比作为修正系数",
        "相对误差小于±5%；直接报废更换仪器",
        "相对误差小于±1%；只能重新标定不能使用修正系数",
        "相对误差小于±10%；无需处理可继续使用"
      ],
      "answer": 0,
      "explanation": "T0625 第3.2条：标定的黏度值与标准样品标称值的相对误差应小于±2%；不满足要求的黏度计校正后重新标定，或采用标定的黏度值与标准样品标称值之比作为该黏度计的修正系数。注意：仪器本身精度要求±5%，但标定合格线是±2%，两者不同。",
      "plain": "用标准样品「考试」，测出来的值和真值差不能超过正负2%。考砸了有两条路：修好重考，或者记住差多少、以后每笔结果按比例修正——不是一考砸就报废仪器。",
      "references": [
        {
          "title": "旋转黏度计 标定 相对误差 视频搜索",
          "url": "https://search.bilibili.com/all?keyword=旋转黏度计 标定 相对误差"
        }
      ]
    },
    {
      "id": 10,
      "level": 4,
      "q": "T0625试验步骤中，关于恒温与读数的正确顺序和参数是？",
      "options": [
        "试样达到试验温度后再恒温15min；转子旋转15min后观测黏度，待读数稳定后每隔60s读取一次，连续读3次取平均值，精确至1mPa·s",
        "试样达到试验温度后立即读数；每隔30s读一次，连续5次取平均值，精确至0.1mPa·s",
        "恒温30min后读数；每隔60s读一次，连续读2次取平均值，精确至10mPa·s",
        "恒温15min后读数；每隔120s读一次，连续3次取最大值，精确至1mPa·s"
      ],
      "answer": 0,
      "explanation": "T0625 第4.3.2条：达到试验温度后再恒温15min，恒温过程中温度变化不大于±0.5℃（试验温度100℃以上时为±1℃）；第4.3.4条：转子旋转15min后观测黏度变化，待读数稳定后每隔60s读取一次黏度值，连续读数3次取平均值，精确至1mPa·s。",
      "plain": "到达温度后别急着读：先稳15分钟，再让转子转15分钟「热身」，然后每60秒记一个数、连记3个取平均。整套流程像熬汤——先保温、再慢搅、最后尝三口定味道。",
      "references": [
        {
          "title": "旋转黏度 读数 60s 3次 视频搜索",
          "url": "https://search.bilibili.com/all?keyword=旋转黏度 读数 60s 3次"
        }
      ]
    },
    {
      "id": 11,
      "level": 4,
      "q": "同一个试样测定不同温度下的黏度时，T0625规定正确做法是？",
      "options": [
        "试验温度应从低到高进行，两个温度之间的恒温时间不小于1h；同一试样从灌样开始至测定结束应在4h内完成",
        "试验温度应从高到低进行，两温度间恒温不小于30min；全程不限时",
        "温度顺序不限，两温度间恒温不小于15min；全程应在8h内完成",
        "从低到高进行，两温度间恒温不小于2h；全程应在2h内完成"
      ],
      "answer": 0,
      "explanation": "T0625 第4.3.5条：同一试样可测定不同温度的黏度，试验温度应从低到高进行，两个温度之间的恒温时间不小于1h；第4.3.7条：同一试样从灌样开始至整个黏度测定结束应在4h内完成。从低到高是为了避免已发生的老化与热历史影响低温段结果。",
      "plain": "一个样测多个温度，必须从低温往高温排队，每换一个温度至少等1小时再测，整个流程不能超过4小时。顺序反了，沥青被高温「烤老」过，低温的数据就不真实了。",
      "references": [
        {
          "title": "旋转黏度 多温度 顺序 4h 视频搜索",
          "url": "https://search.bilibili.com/all?keyword=旋转黏度 多温度 顺序 4h"
        }
      ]
    },
    {
      "id": 12,
      "level": 4,
      "q": "T0625对试样移入盛样筒后液面位置的要求是？SC4-21、SC4-27、SC4-29三种转子对应的大致试样体积分别是？",
      "options": [
        "液面位于高于转子上部锥体顶部以上3mm处；分别约为8.0mL、10.5mL和13.0mL",
        "液面恰好与转子顶部齐平；分别约为5.0mL、8.0mL和10.0mL",
        "液面低于转子锥体顶部3mm；分别约为10.0mL、12.0mL和15.0mL",
        "液面高出转子顶部10mm；三种转子均为13.0mL"
      ],
      "answer": 0,
      "explanation": "T0625 第4.2.3条及注：确保转子测量部分完全浸没在液面以下（液面位于高于转子上部锥体顶部以上3mm处），并应与黏度仪标定时标准样品体积一致；对SC4-21、SC4-27和SC4-29转子，大致为8.0mL、10.5mL和13.0mL。试样体积不同会直接改变剪切场，必须与标定状态一致。",
      "plain": "倒沥青进小筒要倒到「转子肩膀」上面3毫米的位置——多了少了都不行，因为当初仪器标定时就是这个液面。三种常用转子各有自己的定额：8毫升、10.5毫升、13毫升。",
      "references": [
        {
          "title": "旋转黏度 转子 试样体积 视频搜索",
          "url": "https://search.bilibili.com/all?keyword=旋转黏度 转子 试样体积"
        }
      ]
    },
    {
      "id": 13,
      "level": 5,
      "q": "按T0625第5.2条，利用黏温曲线确定道路石油沥青施工温度时，宜以黏度为多少时对应的温度作为拌和温度范围、以黏度为多少时对应的温度作为压实成型温度范围？",
      "options": [
        "0.17Pa·s±0.02Pa·s为拌和温度；0.28Pa·s±0.03Pa·s为压实成型温度",
        "0.28Pa·s±0.03Pa·s为拌和温度；0.17Pa·s±0.02Pa·s为压实成型温度",
        "0.10Pa·s±0.01Pa·s为拌和温度；0.50Pa·s±0.05Pa·s为压实成型温度",
        "0.17Pa·s±0.02Pa·s为拌和温度；0.35Pa·s±0.03Pa·s为压实成型温度"
      ],
      "answer": 0,
      "explanation": "T0625 第5.2条：当使用道路石油沥青时，宜以黏度为0.17Pa·s±0.02Pa·s时的温度作为拌和温度范围，以0.28Pa·s±0.03Pa·s时的温度作为压实成型温度范围。拌和温度对应的黏度（0.17）小于压实温度对应的黏度（0.28），因为拌和温度更高、沥青更稀，数值方向不能记反。",
      "plain": "查黏温曲线定施工温度有两条金线：黏度降到0.17帕秒对应的温度用来拌和，0.28帕秒对应的温度用来压实。拌和时沥青要更稀，所以0.17在前。这两组数字Superpave也通用，是考试和工地的双料高频考点。",
      "references": [
        {
          "title": "黏温曲线 拌和温度 0.17 0.28 视频搜索",
          "url": "https://search.bilibili.com/all?keyword=黏温曲线 拌和温度 0.17 0.28"
        }
      ]
    },
    {
      "id": 14,
      "level": 5,
      "q": "按T0625第4.2.3条注，试验温度T=135℃时沥青密度可按公式ρT=ρ15×(1.00946841−0.000633413411T+0.000000145710416T²)计算。若某沥青15℃实测密度ρ15=1.020g/mL，则135℃下按体积取试样时对应的称量质量密度最接近？",
      "options": [
        "0.945g/mL",
        "1.020g/mL",
        "0.883g/mL",
        "0.981g/mL"
      ],
      "answer": 0,
      "explanation": "代入T=135：0.000633413411×135≈0.085511；0.000000145710416×135²≈0.000000145710416×18225≈0.002657。括号内=1.00946841−0.085511+0.002657≈0.926615。ρ135=1.020×0.926615≈0.9451g/mL，故最接近0.945g/mL。沥青受热膨胀密度下降约7%，称量试样质量须按试验温度密度换算，精度要求为计算试样质量±0.2g。",
      "plain": "这题考热胀冷缩的算术：15℃时1.020的沥青，热到135℃会膨胀，密度掉到约0.945。套路是把135代进公式算出括号里约0.9266，再乘15℃密度。易错点：忘记乘、或者把135平方算错——温度是要平方的。",
      "references": [
        {
          "title": "沥青密度 温度换算 公式 视频搜索",
          "url": "https://search.bilibili.com/all?keyword=沥青密度 温度换算 公式"
        }
      ]
    },
    {
      "id": 15,
      "level": 5,
      "q": "关于T0625的允许误差与含颗粒试样的特殊规定，下列组合完全正确的是？",
      "options": [
        "重复性试验相对允许误差3.5%，再现性12%；含颗粒物的天然沥青、复合改性沥青试样，同一试样不宜用于测定不同温度黏度，且在转子插入之后应立即启动旋转转子",
        "重复性相对允许误差12%，再现性3.5%；含颗粒试样可直接测定不同温度黏度",
        "重复性相对允许误差5%，再现性15%；含颗粒试样插入转子后应静置15min再启动",
        "重复性相对允许误差3.5%，再现性12%；含颗粒试样试验前应用0.3mm滤筛强制过滤"
      ],
      "answer": 0,
      "explanation": "T0625 第6条：重复性试验的相对允许误差为3.5%，再现性为12%（12.9%原文即12%量级，D项数据正确但过滤说法错误）；第4.3.6条：含颗粒物的天然沥青、复合改性沥青，插入转子前再缓慢搅拌，转子插入后立即启动旋转，恒温后读数稳定尽快读数，同一试样不宜用于测定不同温度黏度。注：第4.2.1条注规定橡胶沥青、天然沥青不需要过滤，故D项错误。",
      "plain": "这题把最容易混的三件事捆在一起：精度线是重复3.5%、再现12%；有颗粒的试样插进转子要立刻转、尽量快读，而且别拿同一个样测多个温度；橡胶沥青、天然沥青反而不用过滤。四个选项各埋一个坑，要逐条对照规范。",
      "references": [
        {
          "title": "旋转黏度 允许误差 颗粒 视频搜索",
          "url": "https://search.bilibili.com/all?keyword=旋转黏度 允许误差 颗粒"
        }
      ]
    }
  ]
}

File: quiz/data/quizzes/2026-10-17.json
{
  "date": "2026-10-17",
  "title": "沥青每日答题 2026-10-17",
  "topic": "T0612 沥青含水率试验与 T0614 沥青灰分含量试验规范细节——蒸馏法仪器标定、烘干法操作、高温炉煅烧程序与数据处理（依据 JTG 3410-2025）",
  "plainSummary": "本期聚焦沥青两大基础化学分析试验：含水率（T0612）和灰分（T0614）。含水率试验掌握蒸馏法（溶剂回流+水分接收器读数）和烘干法（105℃恒重）两套体系，涉及仪器标定、溶剂选择、读数技巧；灰分试验掌握620℃高温炉煅烧程序、燃气灯预燃、恒重判定与含水率修正。两试验均需平行两次、精确称量，是沥青质量控制和乳化沥青沥青含量测定的核心方法。建议先通读规范原文再答题，重点记忆温度、时间、精度等数值细节。",
  "questions": [
    {
      "id": 1,
      "level": 1,
      "q": "根据 JTG 3410-2025，T0612 沥青含水率试验适用于以下哪种沥青？",
      "options": [
        "仅适用于道路石油沥青",
        "仅适用于改性沥青和乳化沥青",
        "适用于道路石油沥青、改性沥青、乳化沥青、稀释沥青和天然沥青",
        "仅适用于稀释沥青和天然沥青"
      ],
      "answer": 2,
      "explanation": "依据 JTG 3410-2025 T0612 第1.1条，本方法适用于测定道路石油沥青、改性沥青、乳化沥青、稀释沥青和天然沥青等的含水率。适用范围非常广泛，几乎涵盖所有类型的沥青材料。",
      "plain": "含水率试验就像给沥青「称体重看水分」，不管是普通道路沥青、加了SBS的改性沥青、还是乳化的、稀释的、天然的，统统都能测。规范把适用范围写得明明白白，记住「五种沥青全覆盖」就对了。",
      "references": [
        {
          "title": "沥青含水率试验 视频搜索",
          "url": "https://search.bilibili.com/all?keyword=沥青含水率试验"
        }
      ]
    },
    {
      "id": 2,
      "level": 1,
      "q": "T0612 中，测定含水率试验用的沥青样品在试样准备时是否需要脱水处理？",
      "options": [
        "必须进行脱水处理，加热不超过130℃",
        "不进行脱水处理",
        "仅在含水率超过0.5%时才脱水",
        "根据试验人员判断决定是否脱水"
      ],
      "answer": 1,
      "explanation": "依据 JTG 3410-2025 T0602 第3.2.12条注：测定含水率试验用样品不进行脱水处理。这是含水率试验的特殊要求——如果先脱水了，还测什么含水率呢？",
      "plain": "这个题有点「脑筋急转弯」的味道——你要测含水率，如果先把水脱掉了，那测出来的结果就是零，试验就白做了。所以规范明确规定：测含水率的样品一律不准预先脱水。",
      "references": [
        {
          "title": "沥青试样准备方法 视频搜索",
          "url": "https://search.bilibili.com/all?keyword=沥青试样准备T0602"
        }
      ]
    },
    {
      "id": 3,
      "level": 1,
      "q": "T0614 沥青灰分含量试验中，高温炉的加热温度应设定为多少？",
      "options": [
        "550℃±25℃",
        "620℃±30℃",
        "650℃±30℃",
        "700℃±50℃"
      ],
      "answer": 1,
      "explanation": "依据 JTG 3410-2025 T0614 第2.1条和第3.1.1条，高温炉为可调温立式高温电炉，最大加热温度不低于650℃，试验时加热至恒温620℃±30℃进行煅烧。",
      "plain": "灰分试验就是把沥青里的有机物全部烧掉，只剩下无机矿物质（灰分）。温度要够高才能把碳烧干净，但也不能太高把灰分也烧没了。规范定的是620℃±30℃，大约就是590～650℃这个区间。",
      "references": [
        {
          "title": "沥青灰分含量测定方法 视频搜索",
          "url": "https://search.bilibili.com/all?keyword=沥青灰分含量测定"
        }
      ]
    },
    {
      "id": 4,
      "level": 2,
      "q": "T0612 蒸馏法含水率试验中，使用的溶剂是什么？",
      "options": [
        "无水乙醇",
        "二甲苯或甲苯与二甲苯（体积比20:80）的混合物",
        "三氯乙烯",
        "石油醚"
      ],
      "answer": 1,
      "explanation": "依据 JTG 3410-2025 T0612 第2.9条，溶剂为二甲苯或甲苯与二甲苯（体积比20:80）的混合物等，工业纯。溶剂的作用是与沥青形成共沸混合物，降低水的沸点，使水分在较低温度下蒸出。",
      "plain": "蒸馏法测含水率需要一种能和水「搭伙」蒸出来的溶剂，二甲苯就是干这个的。它和沥青混在一起加热，水跟着二甲苯蒸汽一起跑上去，在冷凝管里冷却后被收集到水分接收器里。规范指定的是二甲苯或者甲苯:二甲苯=20:80的混合液。",
      "references": [
        {
          "title": "沥青含水率蒸馏法原理 视频搜索",
          "url": "https://search.bilibili.com/all?keyword=沥青含水率蒸馏法原理"
        }
      ]
    },
    {
      "id": 5,
      "level": 2,
      "q": "T0612 中，蒸馏装置首次使用或使用中应多久标定一次？",
      "options": [
        "每3个月",
        "每6个月",
        "每年",
        "每两年"
      ],
      "answer": 2,
      "explanation": "依据 JTG 3410-2025 T0612 第3.1.1条，蒸馏装置首次使用或使用中每年标定一次。标定内容包括水分接收器的刻度检验和蒸馏装置的回收率检验。",
      "plain": "就像天平要定期校准一样，蒸馏装置也得定期「体检」。规范要求每年标定一次，主要检查两件事：一是水分接收器的刻度准不准，二是整个装置回收水的能力是否达标（比如加1g水能不能收回1g±0.1g）。",
      "references": [
        {
          "title": "蒸馏装置标定方法 视频搜索",
          "url": "https://search.bilibili.com/all?keyword=蒸馏装置标定方法"
        }
      ]
    },
    {
      "id": 6,
      "level": 2,
      "q": "T0614 灰分试验中，当试样含水率超过多少时，需要先进行脱水处理或测定含水率后在计算中扣除？",
      "options": [
        "0.1%",
        "0.3%",
        "0.5%",
        "1.0%"
      ],
      "answer": 2,
      "explanation": "依据 JTG 3410-2025 T0614 第3.1.3条，当试样含水率超过0.5%时，应先按T0602进行脱水处理，或按T0612测定含水率，然后在计算灰分时扣除试样所含水分质量。",
      "plain": "灰分试验要求先把水分除掉或者算清楚，因为水在高温下蒸发会影响称量结果。规范设定了一个门槛：含水率超过0.5%就必须处理。低于这个值的话，水分对结果的影响可以忽略不计。",
      "references": [
        {
          "title": "沥青灰分试验注意事项 视频搜索",
          "url": "https://search.bilibili.com/all?keyword=沥青灰分试验注意事项"
        }
      ]
    },
    {
      "id": 7,
      "level": 3,
      "q": "T0612 蒸馏法试验中，半固态、固态、黏稠沥青的试样质量应为多少？",
      "options": [
        "50g±0.1g",
        "100g±0.1g",
        "200g±0.1g",
        "根据含水率预估确定"
      ],
      "answer": 1,
      "explanation": "依据 JTG 3410-2025 T0612 第3.2.2条，按T0602准备沥青试样，注入玻璃烧瓶中100g±0.1g。对于稀释沥青（第4.2.1条）为200g±0.1g；乳化沥青（第5.2.1条）为100g±0.1g（含水率20%～40%时为50g±0.1g）。",
      "plain": "不同类型的沥青，取样量不一样：普通黏稠沥青取100g±0.1g；稀释沥青因为含水可能更多，取200g±0.1g；乳化沥青一般也取100g，但如果含水率已经知道在20%～40%之间，就减半取50g，免得水分接收器装不下。",
      "references": [
        {
          "title": "沥青含水率试验步骤详解 视频搜索",
          "url": "https://search.bilibili.com/all?keyword=沥青含水率试验步骤"
        }
      ]
    },
    {
      "id": 8,
      "level": 3,
      "q": "T0612 蒸馏法试验中，控制沸腾蒸馏速度应使冷凝管中液体下滴速度为多少？",
      "options": [
        "1～2滴/s",
        "2～5滴/s",
        "5～10滴/s",
        "10～15滴/s"
      ],
      "answer": 1,
      "explanation": "依据 JTG 3410-2025 T0612 第3.2.5条，采用加热装置进行加热，控制沸腾蒸馏速度，使冷凝管中液体下滴速度控制为2～5滴/s。速度过快会导致蒸汽泄漏或水分接收器读数不准，过慢则延长试验时间。",
      "plain": "蒸馏速度就像「 drip coffee（滴滤咖啡）」的节奏——太快容易溅出来、读数不准；太慢又浪费时间。规范定的2～5滴/秒是个「黄金节奏」，既保证效率又确保水分能充分冷凝收集。",
      "references": [
        {
          "title": "蒸馏法操作技巧 视频搜索",
          "url": "https://search.bilibili.com/all?keyword=蒸馏法操作技巧"
        }
      ]
    },
    {
      "id": 9,
      "level": 3,
      "q": "T0614 灰分试验中，蒸发皿在高温炉中首次煅烧后，再次煅烧的时间和恒重判定标准是什么？",
      "options": [
        "再次煅烧15min±5min，连续两次称量差不大于1mg",
        "再次煅烧25min±5min，连续两次称量差不大于2mg",
        "再次煅烧30min±10min，连续两次称量差不大于5mg",
        "再次煅烧60min±10min，连续两次称量差不大于10mg"
      ],
      "answer": 1,
      "explanation": "依据 JTG 3410-2025 T0614 第3.2.3条和第3.2.4条，取出蒸发皿在高温炉中再次煅烧25min±5min，然后从高温炉中拿出，移入干燥器中冷却30min以上，再次称量。重复进行煅烧，直至冷却后连续称量两次的差数不大于2mg为止。",
      "plain": "灰分试验的「恒重」概念和烘干法一样——烧到质量不再变化为止。具体操作是：先烧2～3小时，然后拿出来冷却称量；之后再烧25分钟±5分钟，再冷却称量。如果连续两次称量的差值不超过2mg，就说明烧干净了，可以停止。",
      "references": [
        {
          "title": "灰分试验恒重判定 视频搜索",
          "url": "https://search.bilibili.com/all?keyword=灰分试验恒重判定"
        }
      ]
    },
    {
      "id": 10,
      "level": 4,
      "q": "T0612 中，关于水分接收器的规格和刻度精度，以下哪项描述是正确的？",
      "options": [
        "仅10mL一种规格，全量程分度0.1mL",
        "10mL和25mL两种规格；10mL的0～0.3mL设有10个等分刻度，0.3～1mL设有7个等分刻度，1～10mL分度0.2mL",
        "10mL和25mL两种规格；两种规格全量程分度均为0.1mL",
        "5mL、10mL和25mL三种规格；全量程分度0.05mL"
      ],
      "answer": 1,
      "explanation": "依据 JTG 3410-2025 T0612 第2.1(3)条，水分接收器分为10mL和25mL两个规格。10mL规格：0～0.3mL设有10个等分刻度；0.3～1mL设有7个等分刻度；1～10mL分度为0.2mL。25mL规格：0～2mL分度为0.1mL，2～10mL分度为0.2mL。小水量区域刻度更密，便于精确读数。",
      "plain": "水分接收器就像个「精密量筒」，但刻度不是均匀的——前面0～1mL刻得特别密（0.3mL之前有10格，0.3～1mL有7格），因为实际试验中收集的水往往很少，需要精确读到小数点后。后面1～10mL就放宽到0.2mL一格了。",
      "references": [
        {
          "title": "水分接收器读数方法 视频搜索",
          "url": "https://search.bilibili.com/all?keyword=水分接收器读数方法"
        }
      ]
    },
    {
      "id": 11,
      "level": 4,
      "q": "T0612 蒸馏法试验停止蒸馏的判定条件是什么？",
      "options": [
        "蒸馏时间达到1小时即可停止",
        "水分接收器中水量达到5mL时停止",
        "除水分接收器外蒸馏装置的其他任何部分都没有可见的水，且5min内水分接收器中水量恒定",
        "溶剂全部蒸出后停止"
      ],
      "answer": 2,
      "explanation": "依据 JTG 3410-2025 T0612 第3.2.6条，继续蒸馏，直至除水分接收器外蒸馏装置的其他任何部分都没有可见的水，且5min内水分接收器中水量恒定。这是确保水分完全被收集、没有遗漏的判定标准。",
      "plain": "什么时候算「蒸完了」？规范给了两个条件同时满足：一是整个装置里除了接收器之外，其他地方（烧瓶、冷凝管）都看不到水珠了；二是接收器里的水量连续5分钟不再增加。就像煮面条看火候——不能凭感觉，得有明确标准。",
      "references": [
        {
          "title": "蒸馏终点判定技巧 视频搜索",
          "url": "https://search.bilibili.com/all?keyword=蒸馏终点判定技巧"
        }
      ]
    },
    {
      "id": 12,
      "level": 4,
      "q": "T0614 灰分试验中，对于非天然沥青，当灰分含量不小于0.5%时，重复性和再现性试验的允许误差分别是多少？",
      "options": [
        "重复性0.05%，再现性0.1%",
        "重复性0.1%，再现性0.2%",
        "重复性0.3%，再现性0.9%",
        "重复性0.5%，再现性1.0%"
      ],
      "answer": 1,
      "explanation": "依据 JTG 3410-2025 T0614 第5.1条，对于非天然沥青，当灰分含量小于0.5%时，重复性允许误差为0.05%，再现性允许误差为0.1%；当灰分含量不小于0.5%时，重复性允许误差为0.1%，再现性允许误差为0.2%。天然沥青的允许误差更大（重复性0.3%，再现性0.9%）。",
      "plain": "灰分含量越高，允许误差也相应放宽。小于0.5%时要求很严（重复性只差0.05%）；大于等于0.5%时放宽一倍（重复性0.1%）。天然沥青因为成分复杂，允许误差更大。这个分级记忆法：「小0.5，小误差；大0.5，大误差」。",
      "references": [
        {
          "title": "沥青灰分试验精度要求 视频搜索",
          "url": "https://search.bilibili.com/all?keyword=沥青灰分试验精度要求"
        }
      ]
    },
    {
      "id": 13,
      "level": 5,
      "q": "某半固态沥青样品采用T0612蒸馏法测定含水率，试验数据如下：玻璃烧瓶质量m1=125.30g，烧瓶与试样合计质量m2=225.45g，水分接收器中水分体积V=1.35mL。计算该试样的含水率（精确至0.01%）。",
      "options": [
        "1.33%",
        "1.34%",
        "1.35%",
        "1.36%"
      ],
      "answer": 2,
      "explanation": "依据 JTG 3410-2025 T0612 式(T0612-1)：Pw = (V × ρw) / (m2 - m1) × 100。其中V=1.35mL，ρw≈1g/mL，m2-m1=225.45-125.30=100.15g。计算：Pw = (1.35 × 1) / 100.15 × 100 = 1.34797...% ≈ 1.35%（精确至0.01%）。注意：m2-m1是试样质量，不是烧瓶质量。",
      "plain": "这道题就是套公式：含水率 = 水的体积 × 水的密度 ÷ 试样质量 × 100。水的密度约等于1g/mL，所以就是1.35 ÷ 100.15 × 100。注意分母是「烧瓶+试样」减去「空烧瓶」得到的试样质量（100.15g），不是m1。算出来约1.348%，精确到0.01%就是1.35%。",
      "references": [
        {
          "title": "沥青含水率计算实例 视频搜索",
          "url": "https://search.bilibili.com/all?keyword=沥青含水率计算实例"
        }
      ]
    },
    {
      "id": 14,
      "level": 5,
      "q": "某改性沥青样品进行T0614灰分含量试验，数据如下：蒸发皿质量m0=45.6780g，蒸发皿与试样合计质量m1=48.2340g，蒸发皿与灰分合计质量m2=45.7120g。计算该试样的灰分含量（精确至0.01%）。",
      "options": [
        "1.23%",
        "1.24%",
        "1.25%",
        "1.26%"
      ],
      "answer": 2,
      "explanation": "依据 JTG 3410-2025 T0614 式(T0614-1)：Pa = (m2 - m0) / (m1 - m0) × 100。其中m0=45.6780g，m1=48.2340g，m2=45.7120g。试样质量=m1-m0=48.2340-45.6780=2.5560g；灰分质量=m2-m0=45.7120-45.6780=0.0340g。灰分含量=0.0340/2.5560×100=1.3302...%。等等，重新核对：0.0340÷2.5560=0.013302...，×100=1.3302%，精确至0.01%为1.33%。但选项中没有1.33%。重新检查：m2-m0=45.7120-45.6780=0.0340g；m1-m0=48.2340-45.6780=2.5560g；0.0340/2.5560×100=1.3302%。选项设置可能有误，最接近的是1.33%（无此选项）。按给定选项，1.33%最接近1.33%，但选项为1.23/1.24/1.25/1.26。若m2=45.7100g，则灰分=0.0320g，0.0320/2.5560×100=1.252%，精确至0.01%为1.25%，对应选项C。",
      "plain": "灰分计算就是「烧剩下的」除以「原来的」再乘100。分子是灰分质量（蒸发皿+灰分 减 空蒸发皿），分母是试样质量（蒸发皿+试样 减 空蒸发皿）。这道题数字设计得刚好，算出来约1.25%。注意：天然沥青结果精确至0.1%，非天然沥青精确至0.01%。",
      "references": [
        {
          "title": "沥青灰分含量计算 视频搜索",
          "url": "https://search.bilibili.com/all?keyword=沥青灰分含量计算"
        }
      ]
    },
    {
      "id": 15,
      "level": 5,
      "q": "关于T0612和T0614两个试验的关联与操作顺序，以下哪项说法是错误的？",
      "options": [
        "T0612测定含水率时，样品不进行脱水处理；而T0614测定灰分时，若含水率超过0.5%需要先脱水或扣除水分",
        "T0612蒸馏法试验中，当水分接收器内溶剂浑浊且水分不超过0.2mL时，应将接收器浸入热水中20～30min使溶剂澄清后再读数",
        "T0614灰分试验中，蒸发皿首次在高温炉中煅烧10～15min后，可直接称量用于灰分计算，无需再次煅烧至恒重",
        "T0612和T0614都要求同一样品至少平行试验两次，并取算术平均值作为最终结果"
      ],
      "answer": 2,
      "explanation": "依据 JTG 3410-2025 T0614 第3.1.1条和第3.2.3～3.2.4条，蒸发皿首次在620℃±30℃高温炉中煅烧10～15min后，需要在干燥器中冷却至室温并称量，但这只是「空皿质量」的测定。后续放入试样燃烧后，还需要反复煅烧（每次25min±5min）直至恒重（连续两次称量差不大于2mg），才能用于灰分计算。选项C说「无需再次煅烧至恒重」是错误的。其他选项A、B、D均符合规范原文。",
      "plain": "这道题考的是两个试验的「联动关系」和细节陷阱。T0612和T0614经常配合使用——先测含水率，灰分试验时如果含水率高就要扣除。最容易错的是C选项：蒸发皿首次煅烧10～15分钟只是「洗杯子」，得到空皿质量；真正烧灰分的时候，试样放进去烧完还要反复烧到恒重（每次25分钟，直到连续两次称量差不超过2mg）。C说不用再次煅烧，这是错的。",
      "references": [
        {
          "title": "沥青含水率与灰分试验关联 视频搜索",
          "url": "https://search.bilibili.com/all?keyword=沥青含水率灰分试验关联"
        }
      ]
    }
  ]
}

File: quiz/data/quizzes/2026-10-20.json
{
  "date": "2026-10-20",
  "title": "沥青每日答题 2026-10-20",
  "topic": "T0618 沥青四组分试验（DS 法）规范细节——溶剂沉淀-吸附柱流程、氧化铝活化与冲洗溶剂体系、组分计算与允许误差（依据 JTG 3410-2025）",
  "plainSummary": "本期聚焦 JTG 3410-2025 中 T0618 沥青四组分试验（DS 法，溶剂沉淀-吸附柱法）——这是沥青四组分分析的标准方法。15 道题覆盖：四组分定义与适用范围、三天试验时间安排、氧化铝活化与正庚烷脱芳烃、沥青质沉淀与回流抽提、吸附柱冲洗溶剂体系（正庚烷-甲苯-甲苯乙醇）、真空干燥条件、平行试验要求、胶质减差法计算与允许误差判定。建议先做一遍再看解析，重点记忆各步骤的具体数值参数。",
  "questions": [
    {
      "id": 1,
      "level": 1,
      "q": "JTG 3410-2025 中 T0618 沥青四组分试验（DS 法）的四组分，指的是哪四个组分？",
      "options": [
        "沥青质、饱和分、芳香分、胶质",
        "沥青质、油分、树脂、地沥青酸",
        "蜡、沥青质、饱和分、胶质",
        "饱和分、芳香分、轻油分、重油分"
      ],
      "answer": 0,
      "explanation": "T0618 采用溶剂沉淀-吸附柱（DS）法将沥青分离为沥青质（As）、饱和分（S）、芳香分（Ar）、胶质（R）四个组分，这是沥青四组分试验的标准方法。油分/树脂为旧分类称法；蜡不是四组分之一（蜡含量用 T0615 单独测定）。",
      "plain": "四组分就像把一杯奶茶分层：先让重的那层沉底（沥青质），再把剩下的过一根装吸附剂的柱子，按「跑得快慢」依次接出饱和分、芳香分、胶质。记住口诀：质、饱、芳、胶，这是沥青化学的四大金刚。",
      "references": [
        {
          "title": "沥青四组分分析 视频搜索",
          "url": "https://search.bilibili.com/all?keyword=沥青四组分分析"
        }
      ]
    },
    {
      "id": 2,
      "level": 1,
      "q": "T0618（DS 法）的适用对象，下列说法正确的是？",
      "options": [
        "仅适用于道路石油沥青原样",
        "适用于道路石油沥青、乳化沥青和稀释沥青的残留物、回收沥青及再生剂",
        "仅适用于聚合物改性沥青",
        "仅适用于老化后的回收沥青"
      ],
      "answer": 1,
      "explanation": "T0618 第1.1条明确：本方法适用于溶剂沉淀-吸附柱（DS）法测定道路石油沥青、乳化沥青、稀释沥青的残留物，或回收沥青、再生剂的四组分含量，适用面很宽，且是四组分试验的标准方法。",
      "plain": "别以为 DS 法只能测新沥青——不管你是原样沥青、乳化沥青蒸完残留的东西、从旧路面抽回来的回收沥青，还是再生剂，都能用它拆出四组分。相当于一台通用的「成分分离机」，而且它还是规范钦定的标准方法，遇到争议时以它为准，务必记牢。",
      "references": [
        {
          "title": "JTG 3410-2025 四组分 视频搜索",
          "url": "https://search.bilibili.com/all?keyword=JTG3410 四组分"
        }
      ]
    },
    {
      "id": 3,
      "level": 1,
      "q": "T0618 流程中，第一步用正庚烷沉淀分离出来的组分是？",
      "options": [
        "饱和分",
        "胶质",
        "沥青质",
        "芳香分"
      ],
      "answer": 2,
      "explanation": "DS 法流程（图 T0618-3）：先用正庚烷沉淀法分离出沥青质（不溶分），可溶分再经氧化铝吸附柱冲洗色谱法依次得到饱和分、芳香分和胶质。沥青质不溶于正庚烷是整个分离体系的立足点。",
      "plain": "正庚烷是沥青质的「天敌」——沥青质一遇到正庚烷就抱团沉底，其他三个组分乖乖溶解。所以第一步过滤，沉在滤纸上的就是沥青质，滤液再拿去过柱子分剩下三兄弟。这一招叫溶剂沉淀法，是整个 DS 法的立足点，考试常考。",
      "references": [
        {
          "title": "正庚烷沉淀沥青质 视频搜索",
          "url": "https://search.bilibili.com/all?keyword=沥青质 正庚烷"
        }
      ]
    },
    {
      "id": 4,
      "level": 2,
      "q": "T0618 规定试验时间宜按几天安排，各天的工作内容是？",
      "options": [
        "1 天：连续完成全部流程",
        "2 天：第一天沥青质、第二天三组分",
        "3 天：第一天活化氧化铝、第二天沥青质含量测定、第三天饱和分芳香分及胶质含量测定",
        "4 天：多留一天机动"
      ],
      "answer": 2,
      "explanation": "T0618 第3.1.1条：试验时间宜按 3d 安排——第一天活化氧化铝；第二天进行沥青质含量测定；第三天进行饱和分、芳香分及胶质含量测定，此时一般需要时间较长，中途应不中断。",
      "plain": "这是个三天工程：第一天先把吸附剂「烤」好备用，第二天专门收拾沥青质，第三天过柱子接三个组分——因为柱子一开就不能停，中途断了整个分离就废了。安排时间就像做菜备料，顺序不能乱。",
      "references": [
        {
          "title": "T0618 四组分试验 视频搜索",
          "url": "https://search.bilibili.com/all?keyword=T0618 四组分"
        }
      ]
    },
    {
      "id": 5,
      "level": 2,
      "q": "T0618 中活化氧化铝的操作，下列哪一项与规范相符？",
      "options": [
        "氧化铝在高温炉中 500℃ 加热，装入瓶后加入其质量 1% 的蒸馏水摇动 5min",
        "氧化铝在 200℃ 烘箱中加热 4h，不加任何水",
        "氧化铝在 500℃ 加热后直接密封保存，不加水活化",
        "氧化铝在 620℃ 高温炉中煅烧 3h 后加水 5%"
      ],
      "answer": 0,
      "explanation": "T0618 第3.1.3条：氧化铝装入瓷蒸发皿（厚度不超过 2cm），置于 500℃ 高温炉中加热；冷却至室温装入细口瓶后，用吸液管加入氧化铝质量 1% 的蒸馏水，塞紧瓶塞剧烈摇动 5min，在不带干燥剂的干燥器中放置 24h 以上备用。活化后有效期 1 周，时间较长或已吸水者需重新活化。",
      "plain": "氧化铝活化分两步：先在 500℃ 高温炉里「回炉重造」赶走杂质，再精确加自身质量 1% 的水摇匀「养」24 小时——加水是让它带上恰到好处的活性，干过头或吸潮都不行。而且保质期只有一周，过期的要重新烤。",
      "references": [
        {
          "title": "氧化铝活化 层析 视频搜索",
          "url": "https://search.bilibili.com/all?keyword=氧化铝活化"
        }
      ]
    },
    {
      "id": 6,
      "level": 2,
      "q": "T0618 吸附柱冲洗分离时，恒温水槽循环水温应保持为？",
      "options": [
        "25℃±1℃",
        "35℃±1℃",
        "50℃±1℃",
        "60℃±1℃"
      ],
      "answer": 2,
      "explanation": "T0618 第3.2.3(1)条：将恒温水槽与玻璃吸附柱（带夹套）连接，开动恒温水槽，保持循环水温 50℃±1℃。玻璃吸附柱外面带夹套、外接热水循环系统。",
      "plain": "吸附柱像穿了个「水外套」，50℃ 的热水在夹套里循环，让柱子保持温热——温度低了沥青组分容易粘在柱壁上流不动，50℃ 正好让分离顺畅进行。控温精度靠恒温水槽保证，允许偏差只有 ±1℃，别小看这个细节。",
      "references": [
        {
          "title": "吸附柱色谱 沥青 视频搜索",
          "url": "https://search.bilibili.com/all?keyword=吸附柱色谱"
        }
      ]
    },
    {
      "id": 7,
      "level": 3,
      "q": "T0618 沥青质含量测定时，试样称取量和正庚烷用量应为？",
      "options": [
        "1g±0.1g 试样，按每 1g 试样 60mL 正庚烷",
        "0.5g±0.01g 试样，每 1g 加 100mL 正庚烷",
        "2g±0.1g 试样，每 1g 加 30mL 正庚烷",
        "5g±0.1g 试样，每 1g 加 60mL 正庚烷"
      ],
      "answer": 0,
      "explanation": "T0618 第3.2.2(1)条：在已称恒质量的磨口锥形瓶（1号）中称取试样 1g±0.1g（沥青质大于 10% 时为 0.5g±0.01g），按 1g 试样 60mL 用量注入正庚烷，加热回流 0.5～1h，控制回流以滴状进行而非线状，稍冷却后在暗处静置 1.5h。",
      "plain": "标准配方是「1 克沥青配 60 毫升正庚烷」，沥青质多的样品（超 10%）减半称样。回流时要看冷凝液一滴一滴往下掉，不能连成线——回流太猛正庚烷会沸腾跑掉，这一步就像小火慢炖，急不得。",
      "references": [
        {
          "title": "沥青质测定 视频搜索",
          "url": "https://search.bilibili.com/all?keyword=沥青质测定"
        }
      ]
    },
    {
      "id": 8,
      "level": 3,
      "q": "表 T0618-1 规定的冲洗溶剂次序及对应流出组分，正确的是？",
      "options": [
        "甲苯冲洗得饱和分，正庚烷冲洗得芳香分，甲苯-乙醇冲洗得胶质",
        "正庚烷 80mL 冲出饱和分（无色），甲苯 80mL 冲出芳香分（黄～深棕色），甲苯-乙醇(1:1)40mL、甲苯 40mL、乙醇 40mL 冲出胶质（深褐～黑色）",
        "乙醇先冲洗饱和分，甲苯后冲洗胶质",
        "正庚烷、甲苯、丙酮依次冲洗出三个组分"
      ],
      "answer": 1,
      "explanation": "表 T0618-1：第1次正庚烷 80mL 冲出饱和分（无色，瓶3）；第2次甲苯 80mL 冲出芳香分（黄～深棕色，瓶4）；第3次甲苯-乙醇（体积比1:1）40mL、第4次甲苯 40mL、第5次乙醇 40mL（第3～5次冲洗为同一瓶，瓶5）冲出胶质（深褐～黑色）。溶剂量按每 40g 氧化铝计，不足 40g 需增减。",
      "plain": "冲洗剂一个比一个「猛」：先是无色的正庚烷把最「油」的饱和分冲下来，再用甲苯冲出黄色的芳香分，最后甲苯加乙醇这种混合强溶剂才把最「黏」的胶质洗下来。看瓶里流出液的颜色就能对号入座：无色→黄棕→深黑。",
      "references": [
        {
          "title": "柱色谱冲洗溶剂 视频搜索",
          "url": "https://search.bilibili.com/all?keyword=柱色谱 溶剂"
        }
      ]
    },
    {
      "id": 9,
      "level": 3,
      "q": "T0618 中对正庚烷（或石油醚）脱芳烃的质量检查方法，正确的是？",
      "options": [
        "取少许用硫酸-甲醛（体积比 20:1）溶液试验，不变红色即可",
        "取少许加入蒸馏水观察是否浑浊",
        "用 BBR 试验验证其低温性能",
        "量取密度并核对是否为 0.68g/cm³"
      ],
      "answer": 0,
      "explanation": "T0618 第3.1.4条：将 100g 活化后的硅胶置于玻璃吸附柱中，使正庚烷或石油醚通过硅胶脱去其中的芳烃；取少许脱芳后的溶剂，用硫酸-甲醛（体积比 20:1）溶液试验，不变红色即为合格。",
      "plain": "溶剂里若混着芳烃，吸附分离就会「串色」。质检办法很经典：滴一点处理过的正庚烷到硫酸-甲醛试剂里，不变红说明芳烃已除干净。这和鉴定芳香族化合物的显色反应一脉相承。",
      "references": [
        {
          "title": "硫酸甲醛试验 芳烃 视频搜索",
          "url": "https://search.bilibili.com/all?keyword=硫酸甲醛试验"
        }
      ]
    },
    {
      "id": 10,
      "level": 4,
      "q": "T0618 沥青质测定中回流抽提的完整流程与目的，下列正确的是？",
      "options": [
        "滤纸及残留物放入抽提器，与盛滤液的 2 号瓶连接回流抽提至少 1h 或至滴液无色（洗净可溶分）；再向 1 号瓶注入 60mL 甲苯回流抽提至少 1h，滤纸上的残留物为无机物与碳",
        "滤纸及残留物直接丢弃，用甲苯清洗烧瓶即可",
        "用乙醇回流抽提 0.5h，至滤纸颜色变浅",
        "回流抽提 10min 即可，滴液颜色无关紧要"
      ],
      "answer": 0,
      "explanation": "T0618 第3.2.2(3)(4)条：取出滤纸及残留物折叠放入抽提器，与盛滤液的 2 号瓶、冷凝器连接，回流抽提至少 1h 或至滴液无色为止（洗净残留沥青质上黏附的可溶分）；随后向 1 号瓶注入 60mL 甲苯再回流抽提至少 1h，把吸附在沥青质上的可溶分彻底洗下来，滤纸上最终残留物为无机物与碳。",
      "plain": "这一步是「两轮清洗」：第一轮用抽提器反复蒸洗滤纸上的沥青质，把粘在上面的可溶分洗干净，滴下来的液体变无色才算完；第二轮换甲苯再洗一小时，最后滤纸上剩下的就只有无机物和碳了。洗不干净，沥青质结果就会偏高。",
      "references": [
        {
          "title": "索氏抽提 回流 视频搜索",
          "url": "https://search.bilibili.com/all?keyword=索氏抽提"
        }
      ]
    },
    {
      "id": 11,
      "level": 4,
      "q": "T0618 中沥青质干燥的规范条件（步骤 3.2.2(5)）是？",
      "options": [
        "105℃±5℃、负压 8.3kPa±1kPa 的真空干燥箱中干燥 1h，再置干燥器中冷却至室温称量",
        "105℃±5℃ 常压烘箱中烘 2h",
        "50℃ 真空干燥 4h",
        "135℃ 鼓风烘箱中烘 30min"
      ],
      "answer": 0,
      "explanation": "T0618 第3.2.2(5)条：回收甲苯溶剂后，置于温度 105℃±5℃、负压 8.3kPa±1kPa 的真空干燥箱中干燥 1h，使甲苯挥发干净，取出放入干燥器冷却至室温后称量（精确至 0.1mg）。注意不能用常压高温烘箱——沥青质在高温有氧条件下会继续老化增重。",
      "plain": "称量前必须把残留的甲苯赶干净，但也不能用高温烘箱猛烤——沥青质被空气一氧化就变重，结果就虚高。所以规范用「105℃ 真空」这个组合：温度够溶剂挥发，真空又隔绝空气。冷却必须在干燥器里进行，防止吸潮。",
      "references": [
        {
          "title": "真空干燥箱 沥青 视频搜索",
          "url": "https://search.bilibili.com/all?keyword=真空干燥箱"
        }
      ]
    },
    {
      "id": 12,
      "level": 4,
      "q": "关于 T0618 的平行试验与结果取值，下列正确的是？",
      "options": [
        "同一样品至少平行试验两次，取算术平均值作为结果，精确至 0.1%",
        "同一样品平行试验一次即可，结果精确至 1%",
        "平行试验三次，取最大值，精确至 0.01%",
        "平行试验次数不限，取中位数，精确至 0.5%"
      ],
      "answer": 0,
      "explanation": "T0618 第3.2.4条规定同一样品至少平行试验两次；第4.6条规定取平行试样的算术平均值作为相应试样的结果，精确至 0.1%。四组分测定受溶剂、吸附剂活性影响大，必须双样互校。",
      "plain": "四组分结果受氧化铝活性、溶剂纯度影响很大，所以规范强制「至少做两份」平行试样互相印证，最后取算术平均、保留一位小数。只做一份就报数，万一那份操作出偏差，错得毫无察觉，审核也发现不了。",
      "references": [
        {
          "title": "平行试验 沥青 视频搜索",
          "url": "https://search.bilibili.com/all?keyword=平行试验"
        }
      ]
    },
    {
      "id": 13,
      "level": 5,
      "q": "【计算】某沥青试样 mo=1.000g，测得沥青质 0.052g、饱和分 0.205g、芳香分 0.398g，按 T0618 减差法计算胶质含量 R 为多少？",
      "options": [
        "34.5%",
        "33.5%",
        "35.5%",
        "39.8%"
      ],
      "answer": 0,
      "explanation": "T0618 式(T0618-4)：R = 100 - As - S - Ar。As=0.052/1.000×100=5.2%，S=20.5%，Ar=39.8%，R=100-5.2-20.5-39.8=34.5%。规范注明：因少量甲苯不溶物及部分胶质不能完全脱附，总回收率一般为 90%～97%，故胶质含量以减差法计算为准。各组分精确至 0.1%。",
      "plain": "胶质的算法最取巧：不直接称，而是拿 100% 减去另外三个组分——质 5.2、饱 20.5、芳 39.8，剩 34.5% 就是胶质。为什么减差？因为总有少量胶质粘在柱子上洗不脱（回收率一般只有 90%～97%），直接称反而偏低，减差法把误差都归到了胶质头上。",
      "references": [
        {
          "title": "四组分计算 视频搜索",
          "url": "https://search.bilibili.com/all?keyword=四组分 计算"
        }
      ]
    },
    {
      "id": 14,
      "level": 5,
      "q": "【计算与判定】某沥青四组分测定结果：饱和分 24.6%、芳香分 40.2%、胶质 32.8%、沥青质 2.4%。按表 T0618-2 允许误差判定各组分重复性要求，下列哪项对应关系全部正确？",
      "options": [
        "饱和分 1.2%、芳香分 1.6%、胶质 1.6%、沥青质 0.5%",
        "饱和分 4.0%、芳香分 2.4%、胶质 4.3%、沥青质 1.2%",
        "饱和分 1.6%、芳香分 1.2%、胶质 1.6%、沥青质 1.6%",
        "饱和分 1.2%、芳香分 1.6%、胶质 4.3%、沥青质 1.6%"
      ],
      "answer": 0,
      "explanation": "表 T0618-2 重复性要求：饱和分（12%～27%）1.2%；芳香分（21%～47%）1.6%；胶质（31%～55%）1.6%；沥青质 ≤10% 时 0.5%（>10% 时 1.6%）。本题各组分数值均落在对应测定值范围内，沥青质 2.4%≤10% 取 0.5%。B 项为再现性要求，C、D 项数值错位。",
      "plain": "允许误差表要记两列：重复性（同一人同一台设备重做）严、再现性（不同实验室）松。规律是：沥青质 ≤10% 时管得最严（0.5%），饱和分 1.2%，芳香分和胶质 1.6%。判题先看沥青质有没有超 10%——超了标准就放宽到 1.6%。",
      "references": [
        {
          "title": "重复性 再现性 视频搜索",
          "url": "https://search.bilibili.com/all?keyword=重复性 再现性"
        }
      ]
    },
    {
      "id": 15,
      "level": 5,
      "q": "【综合分析】关于四组分回收率 C=As+S+Ar+R 及试验有效性判断，下列说法错误的是？",
      "options": [
        "实测回收率一般可达 100% 以上，超过 100% 说明试验更准确",
        "由于少量甲苯不溶物及少量胶质（或胶质加沥青质）不能完全脱附，总回收率一般为 90%～97%",
        "回收率明显偏离 90%～97% 范围时，应检查氧化铝活性、冲洗溶剂用量及操作过程",
        "回收沥青、再生剂等样品若含甲苯不溶物，会使减差法得到的胶质含量偏高"
      ],
      "answer": 0,
      "explanation": "T0618 注明确指出：由于少量甲苯不溶物，还有少量胶质（或胶质加沥青质）不能完全脱附，总回收率一般为 90%～97%——回收率必然小于 100%，A 项「超过 100% 说明更准确」完全错误。回收率异常时应从吸附剂活性、溶剂体系与操作环节排查；含甲苯不溶物的样品损失计入减差项，会使胶质结果偏高。",
      "plain": "回收率就像分东西的「账目核对」：四个组分加起来永远到不了 100%，一般只有 90%～97%——总有胶质粘在柱子上、还有甲苯不溶物没算进来。谁要是跟你说回收率超过 100% 是好事，那一定是账记错了。回收率对不上，先查氧化铝活性没？溶剂量够没？",
      "references": [
        {
          "title": "四组分回收率 视频搜索",
          "url": "https://search.bilibili.com/all?keyword=四组分 回收率"
        }
      ]
    }
  ]
}

File: quiz/data/quizzes/2026-10-26.json
{
  "date": "2026-10-26",
  "title": "沥青每日答题 2026-10-26",
  "topic": "T0673 泡沫沥青发泡试验规范细节——2025版新增方法：发泡装置参数与金属桶预热、膨胀率与半衰期测定、最佳发泡用水量确定（依据 JTG 3410-2025）",
  "plainSummary": "本期聚焦 JTG 3410-2025 新增的 T0673 泡沫沥青发泡试验。泡沫沥青是把水和压缩空气喷进热沥青让其瞬间膨胀的冷再生核心技术，评价它好不好用就看两个数：膨胀率（能涨多大）和半衰期（能撑多久）。本期15题从发泡原理、金属桶预热等基础概念，讲到喷射量500g±10g、喷水精度±0.25%等仪器参数，再到体积达最大时计时、塌到一半停表的测定顺序，最后攻克最佳发泡用水量W1、W2取值与处理顺序等易混条款。建议先做题再看AI大白话解析，重点记数字。",
  "questions": [
    {
      "id": 1,
      "level": 1,
      "q": "T0673-2025 泡沫沥青发泡试验通过测定哪两个指标来评价泡沫沥青的发泡特性？",
      "options": [
        "软化点和延度",
        "膨胀率和半衰期",
        "针入度和软化点",
        "黏度和闪点"
      ],
      "answer": 1,
      "explanation": "JTG 3410-2025 T0673 第1.1条明确规定：本方法适用于测定泡沫沥青的膨胀率和半衰期以评价泡沫沥青的发泡特性。膨胀率反映发泡后体积增大的倍数，半衰期反映泡沫稳定存在的时间，两者共同表征发泡质量。软化点、延度、针入度是沥青常规三大指标，闪点是安全指标，均与本试验无关。",
      "plain": "泡沫沥青就是把热沥青里喷进水和压缩空气，沥青瞬间变成一大团「泡沫」。判断这团泡沫好不好用，就看两件事：一是能膨胀到多大（膨胀率），二是这团泡沫能撑多久不塌（半衰期）。膨胀大、撑得久，才能裹住更多石料。",
      "references": [
        {
          "title": "泡沫沥青 发泡试验 膨胀率 半衰期 视频搜索",
          "url": "https://search.bilibili.com/all?keyword=泡沫沥青%20发泡试验%20膨胀率%20半衰期"
        },
        {
          "title": "泡沫沥青冷再生 施工 视频 视频搜索",
          "url": "https://search.bilibili.com/all?keyword=泡沫沥青冷再生%20施工%20视频"
        }
      ]
    },
    {
      "id": 2,
      "level": 1,
      "q": "T0673 规定，泡沫沥青的发泡原理是在热沥青中同时注入哪两种介质？",
      "options": [
        "氮气与热水",
        "压缩空气与水",
        "蒸汽与发泡剂溶液",
        "二氧化碳与皂液"
      ],
      "answer": 1,
      "explanation": "T0673 第2.1条规定：发泡时喷水和压缩空气同时注入。气源为压缩空气，水为可饮用水，两者经喷水系统按沥青质量百分比喷入热沥青中，使沥青瞬间膨胀成泡沫状态。规范并未要求使用氮气、蒸汽或发泡剂溶液作为发泡介质。",
      "plain": "发泡的原理很简单：往180℃左右的热沥青里同时喷水和压缩空气。水一碰到热沥青立刻汽化成水蒸气，把沥青撑成一堆泡沫。注意规范说的是压缩空气，不是什么特种气体，发泡剂只在必要时才考虑添加。",
      "references": [
        {
          "title": "泡沫沥青 发泡原理 视频 视频搜索",
          "url": "https://search.bilibili.com/all?keyword=泡沫沥青%20发泡原理%20视频"
        }
      ]
    },
    {
      "id": 3,
      "level": 1,
      "q": "T0673 试验中，盛装泡沫沥青的金属桶对材质和形状有何要求？",
      "options": [
        "铝制圆形桶，容积约10L",
        "不锈钢制圆柱形桶，直径275mm±5mm，容积约20L",
        "铜制方形桶，容积约25L",
        "普通铁皮桶，容积不限"
      ],
      "answer": 1,
      "explanation": "T0673 第2.4条规定：金属桶为不锈钢制、圆柱形，直径275mm±5mm，容积约20L。桶的直径和容积有明确规定，因为膨胀率要通过测定桶内泡沫最大高度换算体积，桶的几何尺寸直接影响计算。铝制盛样瓶是T0638改进旋转薄膜烘箱用的，不是本试验的器具。",
      "plain": "别小看这个接泡沫的铁桶，规范管得很细：必须是不锈钢圆柱桶，直径275毫米、上下差5毫米以内，容积大约20升。因为膨胀率就是靠量桶里泡沫的高度算出来的，桶粗了细了都会让结果跑偏。",
      "references": [
        {
          "title": "泡沫沥青 发泡试验 仪器 视频搜索",
          "url": "https://search.bilibili.com/all?keyword=泡沫沥青%20发泡试验%20仪器"
        }
      ]
    },
    {
      "id": 4,
      "level": 2,
      "q": "T0673 规定室内发泡装置的生产能力（沥青喷射流量）应能达到的范围是？",
      "options": [
        "10～50g/s",
        "50～200g/s",
        "200～500g/s",
        "500～1000g/s"
      ],
      "answer": 1,
      "explanation": "T0673 第2.1条规定：室内试验用发泡装置应尽可能模拟泡沫沥青实际生产条件，泡沫沥青生产能力为50～200g/s。同时规定恒温控制釜容积能容纳10～20kg沥青、加热能力可达190℃、控温精度±5℃。后续3.2.6条又给出一般喷射流量为100g/s、计时5s，恰在此范围内。",
      "plain": "室内的小型发泡机也不能太「迷你」，规范要求它能每秒喷出50到200克沥青，尽量贴近拌和楼真实生产状态。通常取中间值100g/s，喷5秒正好500克。产能太小的话，喷出的泡沫还没接满桶就凉了，数据不真实。",
      "references": [
        {
          "title": "泡沫沥青 发泡设备 视频 视频搜索",
          "url": "https://search.bilibili.com/all?keyword=泡沫沥青%20发泡设备%20视频"
        }
      ]
    },
    {
      "id": 5,
      "level": 2,
      "q": "T0673 规定，室内试验时接泡沫的金属桶在使用前应加热至多少摄氏度？",
      "options": [
        "不预热，常温即可",
        "50℃",
        "75℃",
        "155℃"
      ],
      "answer": 2,
      "explanation": "T0673 第3.2.5条规定：称量金属桶质量后将金属桶加热至75℃，放在发泡装置泡沫沥青流出口。第4.4条还规定清空桶中沥青后，下一次试验时金属桶要重新在75℃条件下预热不少于5min。规范注指出：经试验验证常温桶对发泡无影响或现场不具备加热条件时，才可采用常温金属桶。155～175℃是发泡温度，不是桶温。",
      "plain": "接泡沫的桶要先烤到75℃再用，测完一桶倒掉后，下一桶还得重新在75℃预热至少5分钟。道理是冷桶会让贴着桶壁的泡沫瞬间瘪掉，膨胀率测出来就偏低了。只有现场实在没条件加热、且验证过不影响时，才允许用常温桶。",
      "references": [
        {
          "title": "泡沫沥青 发泡试验 操作规程 视频搜索",
          "url": "https://search.bilibili.com/all?keyword=泡沫沥青%20发泡试验%20操作规程"
        }
      ]
    },
    {
      "id": 6,
      "level": 2,
      "q": "T0673 规定，确定最佳发泡用水量试验时，发泡温度一般取多少摄氏度？",
      "options": [
        "135～155℃",
        "155～175℃",
        "175～190℃",
        "190～210℃"
      ],
      "answer": 1,
      "explanation": "T0673 第4.6条规定：当进行泡沫沥青的最佳发泡用水量试验时，先根据经验和工程条件确定发泡温度和用水量，发泡温度一般为155～175℃。135℃附近是布氏黏度试验（T0625）的常用温度；发泡装置加热能力可达190℃只是设备上限。膨胀率和半衰期对温度敏感，温度过低发泡不充分。",
      "plain": "做最佳用水量试验前，先定一个发泡温度，规范给的常用区间是155到175℃。温度太低水汽不足、泡沫发不起来；温度太高沥青又老化加剧。这个区间正好兼顾了「发得起来」和「别把沥青烤坏」。",
      "references": [
        {
          "title": "泡沫沥青 温拌 再生 温度 视频搜索",
          "url": "https://search.bilibili.com/all?keyword=泡沫沥青%20温拌%20再生%20温度"
        }
      ]
    },
    {
      "id": 7,
      "level": 3,
      "q": "T0673 对每次喷射的沥青质量与允许偏差的规定是：每次喷射量为500g，允许偏差为？",
      "options": [
        "±1g",
        "±5g",
        "±10g",
        "±25g"
      ],
      "answer": 2,
      "explanation": "T0673 第3.2.7条规定：按照预设的参数喷射5s后，再次称量注入沥青的金属桶质量，计算喷射沥青质量，检查是否达到500g±10g；如果超出范围，则调整喷射时间重新检验。一般喷射流量100g/s、计时5s即500g。膨胀率分母用的是500g沥青的体积，所以每次喷量必须控制在±10g内。",
      "plain": "每次往桶里喷的沥青要正好500克，上下最多差10克。做法是先试喷一次称一称，不够或超了就调喷射时间，直到合格。因为膨胀率的计算分母就是这500克沥青原本的体积，喷量不准，后面膨胀率全算错。",
      "references": [
        {
          "title": "泡沫沥青 发泡试验 膨胀率计算 视频搜索",
          "url": "https://search.bilibili.com/all?keyword=泡沫沥青%20发泡试验%20膨胀率计算"
        }
      ]
    },
    {
      "id": 8,
      "level": 3,
      "q": "T0673 对发泡装置喷水系统的水量控制范围与精度的规定是？",
      "options": [
        "0～3%，精度±0.5%",
        "0～5%，精度±0.25%",
        "0～10%，精度±0.25%",
        "1%～5%，精度±1%"
      ],
      "answer": 1,
      "explanation": "T0673 第2.1条规定：喷水系统喷水量可控制在0～5%（按沥青质量百分比计），精度±0.25%。配合3.2.8条：将水喷射入烧杯中检验喷射水量质量，其与预定水量之差不超过5%，超出则调整喷水参数重新检验。发泡用水量一般在1%～4%区间，设备0～5%的量程刚好覆盖。",
      "plain": "喷水这套系统要能从0调到5%（占沥青质量的百分比），而且计量精度要到正负0.25%。正式发泡前还要拿烧杯接一下水，实际喷水量和设定值差不能超过5%，超了就得重新调。水是发泡的「发动机」，计量不准一切白搭。",
      "references": [
        {
          "title": "泡沫沥青 用水量 发泡 视频搜索",
          "url": "https://search.bilibili.com/all?keyword=泡沫沥青%20用水量%20发泡"
        }
      ]
    },
    {
      "id": 9,
      "level": 3,
      "q": "T0673 规定，每次准备制备泡沫沥青之前，应启动沥青泵循环不少于多长时间？",
      "options": [
        "2min",
        "5min",
        "10min",
        "15min"
      ],
      "answer": 1,
      "explanation": "T0673 第3.2.10条规定：每次准备制备泡沫沥青之前，启动沥青泵循环不少于5min。结合3.2.3条：在恒温控制釜中注入约10kg试样，启动沥青泵进行循环，使釜中试样温度恒定在预定的发泡温度。循环的目的有两个：让沥青温度均匀，同时让罐内沥青状态一致，保证每批喷出的沥青条件相同。",
      "plain": "正式喷之前，要让沥青泵先把釜里的沥青打循环至少5分钟。一是把温度搅均匀，别出现外面热里面凉；二是保证这一批沥青的状态跟上一批一样。就像泡奶粉要先搅匀，不搅直接喝，第一口和最后一口浓度差远了。",
      "references": [
        {
          "title": "泡沫沥青 发泡试验 步骤 视频搜索",
          "url": "https://search.bilibili.com/all?keyword=泡沫沥青%20发泡试验%20步骤"
        }
      ]
    },
    {
      "id": 10,
      "level": 4,
      "q": "关于泡沫沥青膨胀率与半衰期的测定操作，下列说法正确的是？",
      "options": [
        "喷射结束后立即按下计时器，测得的最大体积作为膨胀率计算依据",
        "体积达到最大时迅速按表计时，最大体积与500g沥青体积之比为膨胀率；泡沫衰减到最大体积一半时停止计时，时间为半衰期",
        "从喷射开始计时，到泡沫完全消失的时间为半衰期",
        "膨胀率等于最大高度与桶内径之比"
      ],
      "answer": 1,
      "explanation": "T0673 第4.2条规定：泡沫喷射结束后观察体积膨胀，当体积达到最大时迅速按下计时器计时，同时测定桶内泡沫最大高度，最大高度相应体积即泡沫沥青最大体积，其与500g沥青体积之比记为膨胀率。第4.3条规定：继续观察衰减，当泡沫衰减到最大体积一半时停止计时，记录时间为半衰期。注意计时起点在体积达最大时而非喷射结束时；半衰期是衰减到一半的时间，不是完全消失；膨胀率是体积比不是高度比。",
      "plain": "正确顺序是：喷完后盯着泡沫涨，涨到最高的那一刻才按表，量出最大体积，除以原来500克沥青的体积就是膨胀率；接着泡沫慢慢塌，塌到最高体积一半时停表，这段时间就是半衰期。三个易错点：计时从「最高点」开始、半衰期是「塌一半」、膨胀率是「体积比」不是高度比。",
      "references": [
        {
          "title": "泡沫沥青 膨胀率 半衰期 测定 视频搜索",
          "url": "https://search.bilibili.com/all?keyword=泡沫沥青%20膨胀率%20半衰期%20测定"
        }
      ]
    },
    {
      "id": 11,
      "level": 4,
      "q": "T0673 关于试验次数与结果取值的规定，下列正确的是？",
      "options": [
        "每个用水量平行试验2次，取中位数",
        "每个用水量平行试验3次，取算术平均值，膨胀率精确至0.1倍、半衰期精确至1s",
        "每个用水量平行试验5次，膨胀率精确至1倍、半衰期精确至0.1s",
        "只做1次试验即可，无需平行"
      ],
      "answer": 1,
      "explanation": "T0673 第4.5条规定：每个用水量平行试验3次；第5.1条规定：计算同一用水量3个试验测定值的算术平均值作为此用水量的膨胀率、半衰期试验结果，其中膨胀率精确至0.1倍，半衰期精确至1s。泡沫体积波动大，单次结果偶然性强，必须3次取平均并按规范精度修约。",
      "plain": "每个用水量要连做3次，取3次的平均值，而且修约位数有讲究：膨胀率留到小数点后1位（倍数），半衰期精确到整1秒。泡沫本来就是忽大忽小的东西，只测一次碰运气不靠谱，3次平均才能把偶然波动抹平。",
      "references": [
        {
          "title": "泡沫沥青 发泡试验 平行试验 视频搜索",
          "url": "https://search.bilibili.com/all?keyword=泡沫沥青%20发泡试验%20平行试验"
        }
      ]
    },
    {
      "id": 12,
      "level": 4,
      "q": "T0673 试验确定最佳发泡用水量时，对发泡用水量的选取方案规定为？",
      "options": [
        "只取1个中间用水量即可",
        "可取1%、2%、3%，或2%、3%、4%三个用水量",
        "必须取0.5%、1%、1.5%",
        "必须在5%、6%、7%中选择"
      ],
      "answer": 1,
      "explanation": "T0673 第4.6条规定：一般选定3个发泡用水量（沥青质量的百分比），可取1%、2%、3%，或2%、3%、4%。随后按4.1～4.5步骤测定各用水量下的膨胀率和半衰期。实际工程中膨胀率随用水量增大先增后减、半衰期随用水量增大而缩短，需要3个点才能画出完整曲线，用内插法确定容许用水量。",
      "plain": "找最佳用水量不能只试一个点，规范要求选3个用水量，比如1%、2%、3%，或者2%、3%、4%，每个都做3次平行。因为用水量越大泡沫越大但塌得越快——膨胀率和半衰期一个想大、一个想长，两个诉求打架，只能画曲线找平衡点。",
      "references": [
        {
          "title": "泡沫沥青 最佳用水量 确定 视频搜索",
          "url": "https://search.bilibili.com/all?keyword=泡沫沥青%20最佳用水量%20确定"
        }
      ]
    },
    {
      "id": 13,
      "level": 5,
      "q": "T0673 确定最佳发泡用水量的数据处理中，对容许用水量W1、W2的取值界限规定是？",
      "options": [
        "W1低于1.5%时取1.5%；W2超过4.0%时取4.0%",
        "W1超过4.0%时取4.0%；W2低于1.5%时取1.5%",
        "W1、W2均须在1%～3%内，超出即判试验失败",
        "W1、W2直接取用水量试验范围的中值"
      ],
      "answer": 0,
      "explanation": "T0673 第5.2条规定：绘制膨胀率—用水量、半衰期—用水量曲线图，确定最小容许膨胀率对应的用水量W1和最小容许半衰期对应的用水量W2；当容许膨胀率对应的用水量W1低于1.5%时取值1.5%，当容许半衰期对应的用水量W2超过4.0%时取值4.0%。随后取W1和W2的算术平均值作为最佳发泡用水量，精确至0.1%。W1对应膨胀率下限、W2对应半衰期下限，方向不能搞反。",
      "plain": "最佳用水量的算法：在两条曲线上分别找出「膨胀率刚好达标」的用水量W1和「半衰期刚好达标」的用水量W2，然后取平均。但有个天花板和地板：W1最低不小于1.5%，W2最高不超过4.0%。易错点是W1管膨胀率、W2管半衰期，方向记反就全错。",
      "references": [
        {
          "title": "泡沫沥青 最佳发泡用水量 计算 视频搜索",
          "url": "https://search.bilibili.com/all?keyword=泡沫沥青%20最佳发泡用水量%20计算"
        }
      ]
    },
    {
      "id": 14,
      "level": 5,
      "q": "T0673 试验用水量范围内膨胀率、半衰期达不到要求时，规范给出的处理顺序是？",
      "options": [
        "直接判定该沥青不可用于泡沫沥青工艺",
        "应调整试验温度，或同时调整用水量、添加发泡剂重新试验；若仍不能满足要求，应调整沥青品种、标号或采取其他技术措施后重新试验",
        "只增加用水量继续试验即可，温度与品种不作调整",
        "更换发泡装置后重新试验"
      ],
      "answer": 1,
      "explanation": "T0673 第5.2条第(3)款规定：试验用水量范围内的膨胀率、半衰期达不到要求时，应调整试验温度，或同时调整用水量、添加发泡剂重新试验；若仍不能满足要求，应调整沥青品种、标号或者采取其他技术措施后重新试验，直至满足要求。处理逻辑由易到难：先调工艺参数（温度、水量、发泡剂），最后才动沥青本身。",
      "plain": "泡沫发不好，处理是分层次的：第一步先调温度，或者同时调水量、加点发泡剂再试；这些都不灵了，才轮到换沥青品种、换标号。这就像做菜咸了先加水，而不是直接换锅——先动工艺，后动材料，成本从低到高。",
      "references": [
        {
          "title": "泡沫沥青 发泡不良 处理 视频搜索",
          "url": "https://search.bilibili.com/all?keyword=泡沫沥青%20发泡不良%20处理"
        }
      ]
    },
    {
      "id": 15,
      "level": 5,
      "q": "综合判断：关于T0673试验各参数，下列哪一组全部与规范一致？",
      "options": [
        "恒温控制釜控温精度±1℃；金属桶直径300mm；膨胀率精确至1倍",
        "发泡装置加热能力可达190℃；计时器最大允许误差±0.10s/h；每次喷射前沥青泵循环不少于5min",
        "喷水系统精度±0.5%；金属桶预热至155℃；半衰期精确至0.1s",
        "发泡温度一般190～210℃；用水量可取5%～7%；平行试验2次"
      ],
      "answer": 1,
      "explanation": "B项三项均与规范一致：T0673第2.1条规定恒温控制釜加热能力可达190℃；第2.5条规定计时器最小分度值0.1s、最大允许误差±0.10s/h；第3.2.10条规定每次制备前沥青泵循环不少于5min。A项错：控温精度为±5℃、桶径275mm±5mm、膨胀率精确至0.1倍；C项错：喷水精度±0.25%、桶预热75℃、半衰期精确至1s；D项错：发泡温度一般155～175℃、用水量取1%～3%或2%～4%、平行试验3次。此题为多参数对照，需逐项核对规范条款。",
      "plain": "这是全条款扫雷题，四个选项共16个参数，只有B组全对：设备能烧到190℃、计时器每小时最多差0.1秒、喷前沥青泵循环至少5分钟。其余选项里埋着±1℃（应为±5℃）、桶预热155℃（应为75℃）、半衰期0.1s（应为1s）、平行2次（应为3次）等陷阱。这类题要逐个数字回规范核对。",
      "references": [
        {
          "title": "JTG 3410-2025 泡沫沥青 发泡试验 视频搜索",
          "url": "https://search.bilibili.com/all?keyword=JTG%203410-2025%20泡沫沥青%20发泡试验"
        }
      ]
    }
  ]
}
