Repository: xvlihao11/asphalt-platform-

File: quiz/data/quizzes/2026-10-29.json
{
  "date": "2026-10-29",
  "title": "沥青每日答题 2026-10-29",
  "topic": "乳化沥青试验方法族规范细节——残留物回收四种方法（T0651高温蒸发/T0667高温蒸馏/T0668低温蒸发/T0669旋转蒸发）的温度与用量对比、筛上剩余量T0652、储存稳定性T0655、微粒离子电荷T0653（依据 JTG 3410-2025）",
  "plainSummary": "乳化沥青是沥青加水加乳化剂磨出来的乳状液，路上洒布、冷再生、微表处都离不开它。但乳状液本身不能测针入度，必须先把水赶掉、把沥青回收出来，回收方法选错，后面的残留物指标就全不可信。本期把它们串成一条线：四种残留物回收方法（高温蒸发、高温蒸馏、低温蒸发、旋转蒸发）各自的温度与用量，再配上筛上剩余量、储存稳定性、微粒离子电荷、加水混合稳定性这些质量检验方法。题目里大量是温度、质量、时间这类硬数值的横向对比，做错不要紧，看完解析把这几个表记下来，现场做乳化沥青试验就不会翻车。",
  "questions": [
    {
      "id": 1,
      "level": 1,
      "q": "乳化沥青是把沥青以微小颗粒分散在水中形成的乳状液，其组成除了沥青和水之外，还必须加入的关键组分是（ ）。",
      "options": [
        "乳化剂（表面活性剂），必要时还加入稳定剂",
        "抗剥落剂和消石灰",
        "硫磺和橡胶粉",
        "芳香分含量高的抽出油"
      ],
      "answer": 0,
      "explanation": "乳化沥青由沥青、水、乳化剂（表面活性剂）三部分组成，必要时还加入稳定剂、pH 调节剂等助剂。乳化剂的作用是降低沥青与水之间的界面张力，使沥青以微米级颗粒稳定悬浮于水中，并在破乳后重新聚结成连续沥青膜。抗剥落剂和消石灰用于改善沥青与集料的黏附性，硫磺、橡胶粉属于改性剂，芳香分抽出油属于相容剂或软化剂，它们都不是形成乳状液的必需组分。标准依据 JTG 3410-2025 乳化沥青章节（T0651～T0672）的适用对象。",
      "plain": "打个比方，乳化沥青就是一锅「油水分不开」的难题：油是沥青，水是水，两者天生互不相溶。乳化剂就像洗洁精，一头亲油一头亲水，把沥青颗粒包起来塞进水里，做成稳定的「牛奶」。所以判断组成题只认三样：沥青、水、乳化剂。抗剥落剂、橡胶粉都是后面改性的料，不是做乳液的必需件。",
      "references": [
        {
          "title": "乳化沥青组成与乳化机理 视频搜索",
          "url": "https://search.bilibili.com/all?keyword=乳化沥青%20乳化剂%20组成"
        }
      ]
    },
    {
      "id": 2,
      "level": 1,
      "q": "乳化沥青的三大类基本技术指标中，用来反映乳液中沥青含量的指标通常称为（ ）。",
      "options": [
        "蒸发残留物含量（残留物含量）",
        "针入度",
        "软化点",
        "延度"
      ],
      "answer": 0,
      "explanation": "乳化沥青的检验指标分三类：与乳液状态有关的（筛上剩余量、储存稳定性、微粒离子电荷、黏度、粒度分布等）、与残留物含量有关的（蒸发残留物含量、含水率、馏出油含量、沥青含量）、与残留物性能有关的（残留物针入度、软化点、延度等）。蒸发残留物含量就是乳液蒸发脱水后剩下的沥青类物质的质量分数，是乳化沥青最基本的指标之一。针入度、软化点、延度属于残留物性能指标，必须在回收残留物之后才能测定。",
      "plain": "记住一句话：乳化沥青先看清「乳液长什么样」，再算「里面有多少沥青」，最后才测「沥青本身好不好」。残留物含量属于第二步——把水赶跑，剩下来的东西占多少。针入度、软化点、延度都是第三步，得先把沥青回收出来才能做。",
      "references": [
        {
          "title": "乳化沥青蒸发残留物含量 试验 视频搜索",
          "url": "https://search.bilibili.com/all?keyword=乳化沥青%20蒸发残留物含量"
        }
      ]
    },
    {
      "id": 3,
      "level": 1,
      "q": "按照 JTG 3410-2025，沥青标准黏度计法（T0621）测得的黏度，其结果记录方式应注明（ ）。",
      "options": [
        "试验温度和流孔孔径，记为 C(T,d)",
        "仅记录室温",
        "仅记录流孔孔径",
        "仅记录球塞质量"
      ],
      "answer": 0,
      "explanation": "T0621-2025 第 1.2 条规定：本法测定的黏度应注明温度及流孔孔径，以 C(T,d) 表示，其中 T 为试验温度（℃），d 为孔径（mm）。因为标准黏度计测的是「流出 50mL 所需时间」，流出时间既取决于沥青黏度，也取决于流孔大小和试验温度，所以必须同时注明这两个条件，否则数据无法比较。该法测量范围为 5～600s，稀释沥青标准试验温度 25℃ 或 60℃，乳化沥青标准试验温度 25℃ 或 50℃。",
      "plain": "标准黏度计就是个大漏斗，测「流出 50 毫升要几秒」。同样的样品，用 3 毫米孔和 10 毫米孔流出来的秒数天差地别，温度高一点也流得快。所以写结果时必须带上「温度+孔径」这两个标签，就像寄快递必须写清地址，不然别人根本对不上号。",
      "references": [
        {
          "title": "沥青标准黏度计法 T0621 视频搜索",
          "url": "https://search.bilibili.com/all?keyword=沥青标准黏度计%20T0621"
        }
      ]
    },
    {
      "id": 4,
      "level": 2,
      "q": "JTG 3410-2025 中乳化沥青残留物回收共有四种方法。其中 T0651 高温蒸发法用于测定残留物含量时，在蒸发容器内称取的试样量为（ ）。",
      "options": [
        "50.0g±1.0g（回收残留物时称 300.0g±1.0g）",
        "100.0g±1.0g（回收残留物时称 500.0g±1.0g）",
        "19.0g±0.5g（回收残留物时称 100.0g±1.0g）",
        "200g±0.1g（回收残留物时称 500g±5g）"
      ],
      "answer": 0,
      "explanation": "T0651-2025 第 3.2 条规定：按 T0602 准备试样（试样不进行滤筛过滤），在蒸发容器内称取试样 50.0g±1.0g；回收残留物试验时试样为 300.0g±1.0g。50g 对应的是 2.1 中直径 80mm、高 50mm、容量约 250mL 的小金属盘；300g 对应直径 180mm、高 60mm、容量约 1500mL 的大金属盘。19.0g 是 T0638 MRTFOT 与 T0669 旋转蒸发的盛样瓶用量，200g±0.1g 是 T0667 高温蒸馏法的用量，均为其他方法的值。",
      "plain": "高温蒸发法最简单粗暴：倒一勺乳液在盘子里，架在炉子上边搅边烤，烤到 163℃ 保持一分钟，剩下的就是残留物。50 克是用来「算含量」的少量试样，300 克是用来「攒够材料做针入度」的大量试样。两个数别混，50 是称重、300 是取材。",
      "references": [
        {
          "title": "乳化沥青高温蒸发 T0651 视频搜索",
          "url": "https://search.bilibili.com/all?keyword=乳化沥青%20高温蒸发%20残留物"
        }
      ]
    },
    {
      "id": 5,
      "level": 2,
      "q": "乳化沥青筛上剩余量试验（T0652）所用滤筛的筛孔孔径和试样称取量分别是（ ）。",
      "options": [
        "0.6mm，500g±5g",
        "1.18mm，500g±5g",
        "0.6mm，100g±1g",
        "0.075mm，1000g±5g"
      ],
      "answer": 0,
      "explanation": "T0652-2025 第 2.1 条规定滤筛筛孔孔径 0.6mm、铜或不锈钢制、筛框直径 75～100mm；第 3.1.4 条规定用表面活性剂水溶液冲洗 800mL 烧杯后，增量法称取 500g±5g 试样。筛上剩余量用来评价乳化沥青中是否含有未分散的大颗粒沥青或杂质，是乳液细度与生产稳定性的直观判据，结果精确至 0.01%，重复性允许误差 0.03%、再现性 0.08%。",
      "plain": "筛上剩余量就是「拿 0.6 毫米的筛子滤 500 克乳液，看筛子上剩多少渣」。0.6 毫米是行业惯用的分界线，筛上剩得多说明乳液磨得不够细或者已经结皮结块。记住这对数字：筛孔 0.6、试样 500；别跟 1.18 毫米（那是集料筛）或 0.075 毫米（那是矿粉筛）搞混。",
      "references": [
        {
          "title": "乳化沥青筛上剩余量试验 视频搜索",
          "url": "https://search.bilibili.com/all?keyword=乳化沥青%20筛上剩余量"
        }
      ]
    },
    {
      "id": 6,
      "level": 2,
      "q": "乳化沥青储存稳定性试验（T0655）中，非经注明时默认测定的储存时间以及试验管装样液面位置分别是（ ）。",
      "options": [
        "5d，注至 250mL 刻线处",
        "1d，注至 500mL 刻线处",
        "7d，注至 250mL 刻线处",
        "5d，注至 500mL 刻线处"
      ],
      "answer": 0,
      "explanation": "T0655-1993 第 1.2 条规定：非经注明，测定 5d 储存稳定性，根据需要也可测定 1d 储存稳定性；第 3.2.1 条规定沿玻璃棒缓缓注入试验管，使液面达到 250mL 刻线处。试验管为玻璃制，带上下两个支管口，静置后在室温、无阳光直射、无振动环境下进行（5d±4h 或 1d±1h），然后分别从上下支管各取约 50g 试样，按 T0651 测蒸发残留物含量，两者之差的绝对值即为储存稳定性（精确至 0.1%）。",
      "plain": "储存稳定性就是「静置几天看会不会分层」。行业默认答案是 5 天，管子上刻线是 250 毫升。测得办法很直观：静置后从上层取 50 克、底层取 50 克，各测残留物含量，上下差多少就是稳定性指标，差得越小越稳。7 天是 T0668 残留物储存的最长期限，别和这里混。",
      "references": [
        {
          "title": "乳化沥青储存稳定性试验 视频搜索",
          "url": "https://search.bilibili.com/all?keyword=乳化沥青%20储存稳定性"
        }
      ]
    },
    {
      "id": 7,
      "level": 3,
      "q": "乳化沥青微粒离子电荷试验（T0653）的操作中，正确做法是（ ）。",
      "options": [
        "把两块平行不锈钢电极浸入试样，使液面与电极刻线（距底部 25mm±1mm）齐平，调电阻使电流达到 8～10mA 后立即计时",
        "把两块电极插入烧杯底部，使电流达到 100mA 后计时",
        "把试样注入烧杯至满杯，电流调至 1mA 后计时",
        "电极间距不作要求，只要能插入试样即可"
      ],
      "answer": 0,
      "explanation": "T0653-2025 第 2.1.4 条规定电极 2 块、不锈钢制、长 100mm±1mm、宽 25mm±1mm、厚约 1mm，两电极平行间距 12mm±2mm，电极上有距底部 25mm±1mm 的刻度线；第 3.2.2 条要求调整支架高度使电极组件浸入试样、液面高度与电极刻线齐平；第 3.2.3 条要求逐渐调小电阻使电流达到 8～10mA 并立即启动计时器。目的是让电极有固定浸没面积和固定电流密度，保证不同类型乳化沥青之间可比。",
      "plain": "这试验就是「通电看沥青往哪边跑」：负电极上聚一层沥青就是阳离子，正电极上聚就是阴离子。但前提是电极插入深度要一致——所以有个 25 毫米刻线，液面必须对着它；电流也要标准化到 8～10 毫安，不然电流大小不同，跑出来的结果没法比。",
      "references": [
        {
          "title": "乳化沥青微粒离子电荷试验 视频搜索",
          "url": "https://search.bilibili.com/all?keyword=乳化沥青%20离子电荷"
        }
      ]
    },
    {
      "id": 8,
      "level": 3,
      "q": "乳化沥青筛上剩余量试验（T0652）中，当试样稠度过大、过滤时间超过 5min 时，规范规定的处理方式是（ ）。",
      "options": [
        "用表面活性剂水溶液稀释，稀释剂含量不超过 50%，并改用 1000mL 烧杯重新称取 500g±5g 试样",
        "将试样加热至 100℃ 后直接过滤",
        "减少试样称取量为 100g±1g 后直接过滤",
        "延长过滤时间至 30min，不作其他处理"
      ],
      "answer": 0,
      "explanation": "T0652-2025 第 3.1.5 条规定：当乳化沥青稠度过大、过滤时间过长（超过 5min）时，将试样用表面活性剂水溶液进行稀释，稀释剂含量不超过 50%；此时用表面活性剂水溶液冲洗 1000mL 烧杯，增量法称取 500g±5g 试样移入烧杯，再加入表面活性剂水溶液缓慢搅拌均匀。另外第 3.1.3 条规定：对于黏度较高（25℃恩格拉黏度 25°E）或黏度试验温度为 50℃ 的乳化沥青，应将样品加热至 50℃±3℃。稀释和升温都是为了顺利过筛，但不能改变试样量，否则结果失真。",
      "plain": "乳液太稠会像蜂蜜一样挂在筛子上，5 分钟都滤不完，那测出来肯定偏高。规范给的办法是「兑点表面活性剂水稀释」，稀释比例最多一半，而且是换大烧杯重新称 500 克。注意：可以稀释、可以加热到 50℃，但就是不能偷偷减试样量，那是改题目不是改方法。",
      "references": [
        {
          "title": "乳化沥青筛上剩余量 过滤困难处理 视频搜索",
          "url": "https://search.bilibili.com/all?keyword=乳化沥青%20筛上剩余量%20过滤"
        }
      ]
    },
    {
      "id": 9,
      "level": 3,
      "q": "乳化沥青高温蒸馏试验（T0667 环形燃烧器法）中，蒸馏罐内称取的试样量、环形燃烧器的初始高度以及整个蒸馏过程的时间控制分别是（ ）。",
      "options": [
        "200g±0.1g，152mm±2mm，60min±5min",
        "300g±1.0g，100mm±2mm，45min±5min",
        "500g±5g，152mm±2mm，60min±5min",
        "200g±0.1g，250mm±5mm，90min±5min"
      ],
      "answer": 0,
      "explanation": "T0667-2025 第 3.1.3 条规定采用增量法称 200g±0.1g 试样注入蒸馏罐；第 3.1.5 条（3）规定调整环形燃烧器高度为 152mm±2mm；第 3.1.6 条（3）规定从燃烧器加热至蒸馏结束，整个蒸馏时间控制在 60min±5min。蒸馏罐为铝合金制，高 241mm±5mm、外径 100mm±2mm、壁厚 3.2mm±0.2mm；接收器为 100mL 或 250mL 量筒。300g±1.0g 是 T0651 回收残留物的用量，500g±5g 是 T0652 的试样量，不要混用。",
      "plain": "高温蒸馏是「水多油多分家」的玩法——把乳液煮到 260℃，水汽化走掉，轻质馏出油冷凝收集，剩下沥青。三个数字串起来记：装 200 克、火烧在离罐底 152 毫米的高度、全程控制在 60 分钟左右。时间拖太久沥青会二次老化，太快又蒸馏不完全，所以给了正负 5 分钟的窗口。",
      "references": [
        {
          "title": "乳化沥青高温蒸馏试验 T0667 视频搜索",
          "url": "https://search.bilibili.com/all?keyword=乳化沥青%20高温蒸馏"
        }
      ]
    },
    {
      "id": 10,
      "level": 4,
      "q": "关于乳化沥青低温蒸发试验（T0668）的操作程序，下列描述正确的是（ ）。",
      "options": [
        "涂抹乳化沥青后用水平仪检验水平度，先在 23℃±5℃ 室温下静置 24h±1h，再于 60℃±2℃ 鼓风干燥箱中干燥 24h±1h",
        "涂抹后直接放入 163℃±3℃ 烘箱中加热 1h 至恒重",
        "涂抹后在 23℃±5℃ 室温静置 48h，不需进烘箱",
        "涂抹后在 105℃±5℃ 鼓风干燥箱中干燥 2h"
      ],
      "answer": 0,
      "explanation": "T0668-2025 第 3.5 条规定：金属盘水平放置，用刮刀将乳化沥青均匀涂抹，用水平仪检验水平度；置于 23℃±5℃ 室温中，同时用电风扇等加快空气循环、用防尘罩防尘，静置 24h±1h；也可置于 23℃±5℃ 电热鼓风干燥箱中鼓风干燥。第 3.6 条规定：再连同试样放入预热至 60℃±2℃ 鼓风干燥箱中在 60℃±2℃ 鼓风干燥 24h±1h，金属盘之间及与烘箱内壁间距不小于 30mm，不同样品不应放在同一干燥箱中。低温蒸发的意义正是「低温柔和脱水」，避免高温改变沥青性质（尤其用于测残留物低温指标时）。163℃ 是高温蒸发/灌样温度，105℃ 是烘干皿具温度，均不用于残留物脱水。",
      "plain": "低温蒸发是四种方法里「最温柔」的：先室温吹一天风把大部分水挥发掉，再 60℃ 低温烘一天慢慢收干。为什么不用 163℃？因为有些实验要看残留物的低温性能，一上手就高温烤，沥青自己先老化了，测出来的东西就不是原样。所以这条线的关键词是「室温 24 小时 + 60℃ 24 小时 + 盘子要摆平」。",
      "references": [
        {
          "title": "乳化沥青低温蒸发试验 T0668 视频搜索",
          "url": "https://search.bilibili.com/all?keyword=乳化沥青%20低温蒸发"
        }
      ]
    },
    {
      "id": 11,
      "level": 4,
      "q": "乳化沥青旋转蒸发试验（T0669）采用氮气作为喷入气体并采用两段温度程序，其正确描述是（ ）。",
      "options": [
        "以 15r/min±0.2r/min 转动、4000mL/min±200mL/min 氮气喷入，85℃±0.5℃ 保温 75min±1min，再升温至 135℃±0.5℃ 继续加热 30min±1min",
        "以 15r/min±0.2r/min 转动、4000mL/min±200mL/min 空气喷入，163℃±0.5℃ 保温 85min",
        "以 30r/min 转动、2000mL/min 氮气喷入，135℃ 保温 60min",
        "静止不动，通入 4000mL/min 氮气，85℃ 保温 120min"
      ],
      "answer": 0,
      "explanation": "T0669-2025 第 3.3 条明确采用氮气气源代替空气气源；第 3.4 条规定烘箱在 85℃±0.5℃ 预热约 1h；第 3.6 条称取 19.0g±0.5g 试样；第 3.8 条规定以 15r/min±0.2r/min 转动、同时以 4000mL/min±200mL/min 的氮气喷入，烘箱温度应在 10min 内回升到 85℃±0.5℃；第 3.9 条规定从达到 85℃ 开始计时加热 75min±1min，再上升加热温度至 135℃，升温时间约 20min，135℃±0.5℃ 继续加热 30min±1min。用氮气而非空气，是为了避免高温下空气加剧沥青氧化，从而获得更接近原始的残留物。",
      "plain": "旋转蒸发这套设备其实就是「离心甩干 + 通氮气保护」的组合拳：瓶子里滚着 19 克乳液，85℃ 转 75 分钟把水带走，再升到 135℃ 转 30 分钟把残余水分彻底赶干净。特别注意通气用的是氮气不是空气——氮气是惰性的，不会让沥青氧化，这样回收出来的沥青才「原汁原味」。",
      "references": [
        {
          "title": "乳化沥青旋转蒸发试验 T0669 视频搜索",
          "url": "https://search.bilibili.com/all?keyword=乳化沥青%20旋转蒸发%20残留物"
        }
      ]
    },
    {
      "id": 12,
      "level": 4,
      "q": "关于乳化沥青加水混合稳定性试验（T0665）的适用性与操作，下列说法正确的是（ ）。",
      "options": [
        "取 50mL 乳液在 50～70r/min 缓慢搅拌下，1min 内缓慢加入 150mL 23℃±2℃ 的水，室温静置 2h 后观测；该方法不适用于快裂乳化沥青",
        "取 500mL 乳液加入 500mL 沸水，搅拌 10min 后观测；适用于所有类型乳化沥青",
        "取 50mL 乳液加 150mL 水，静置 24h 后观测；适用于全部乳化沥青包括快裂型",
        "取 100mL 乳液加 100mL 水，高速搅拌 2000r/min，静置 30min 观测"
      ],
      "answer": 0,
      "explanation": "T0665-2011 第 1.1 条规定本方法适用于测定慢裂或中裂乳化沥青的加水混合稳定性，用以评价加水可稀释性；第 1.2 条明确不适用于快裂乳化沥青（快裂型遇水即破乳，试验无意义）。第 3.2.1 条规定取 50mL 乳液移入 400mL 烧杯，用玻璃棒按 50～70r/min 缓慢搅拌，同时在 1min 内缓慢加入 150mL 23℃±2℃ 的水；第 3.2.2 条规定在室温下静置 2h 后观测是否有明显沥青絮凝或分层，无明显絮凝分层记为通过，否则记不通过。水应为蒸馏水或去离子水，评价具体工程时采用实际工程用水或所在地饮用水。",
      "plain": "加水混合稳定性回答的是「这桶乳液能不能兑水稀释后继续用」。操作像冲奶粉：慢慢搅、慢慢加水（1 分钟加完 150 毫升），然后放两小时看有没有起疙瘩、分层。要特别注意：快裂型乳液一碰水就破乳结块，做这试验没有意义，所以规范直接把它排除在外。",
      "references": [
        {
          "title": "乳化沥青加水混合稳定性试验 视频搜索",
          "url": "https://search.bilibili.com/all?keyword=乳化沥青%20加水混合稳定性"
        }
      ]
    },
    {
      "id": 13,
      "level": 5,
      "q": "某乳化沥青按 T0651 高温蒸发法测残留物含量。蒸发容器与玻璃棒总质量 m1=285.42g，容器、玻璃棒与试样总质量 m2=335.46g，蒸发后容器、玻璃棒与残留物总质量 m3=307.15g。该乳化沥青的蒸发残留物含量约为（ ）。",
      "options": [
        "43.4%",
        "56.6%",
        "66.6%",
        "21.7%"
      ],
      "answer": 0,
      "explanation": "按 T0651-2025 式（T0651-1）：Pb=(m3-m1)/(m2-m1)×100，精确至 0.1%。试样质量 m2-m1=335.46-285.42=50.04g；残留物质量 m3-m1=307.15-285.42=21.73g；Pb=21.73/50.04×100=43.4%。选项 56.6% 是把分子分母搞反（21.73 当损失量、算成水含量 1-43.4%）；66.6% 是误用 m3/m2 计算；21.7% 是直接用了质量差而未除以试样质量。若需确定馏出油含量，还应按 T0612 测定含水率 Pw，再按式（T0651-2）Po=100-Pw-Pb 计算。残留物含量重复性允许误差 0.4%、再现性 0.8%。",
      "plain": "这题只有一个公式：残留物含量 =（蒸发后总重 - 空盘重）÷（蒸发前总重 - 空盘重）×100%。先把空盘 285.42 减掉，分子是 21.73 克沥青，分母是 50.04 克乳液，一除就是 43.4%。最容易错的是拿 21.73÷50.04 算反，或者忘了减空盘重直接除总重。记住永远是「沥青 ÷ 乳液」。",
      "references": [
        {
          "title": "乳化沥青蒸发残留物含量计算 视频搜索",
          "url": "https://search.bilibili.com/all?keyword=乳化沥青%20蒸发残留物%20计算"
        }
      ]
    },
    {
      "id": 14,
      "level": 5,
      "q": "关于乳化沥青残留物回收四种方法的横向量值对比，下列选项中完全正确的一组是（ ）。",
      "options": [
        "T0651 高温蒸发：50g/300g 试样，163℃±3℃ 加热 1min；T0668 低温蒸发：室温 24h+60℃±2℃ 24h；T0669 旋转蒸发：19.0g±0.5g 试样，85℃ 75min 后升至 135℃ 30min；T0667 高温蒸馏：200g±0.1g 试样，液相 260℃±5℃ 维持 15min",
        "T0651 高温蒸发：200g 试样，260℃ 加热；T0668 低温蒸发：163℃ 烘 24h；T0669 旋转蒸发：50g 试样，163℃ 85min；T0667 高温蒸馏：50g 试样，135℃ 蒸馏 30min",
        "T0651 高温蒸发：300g 试样，105℃ 加热 2h；T0668 低温蒸发：60℃ 烘 2h；T0669 旋转蒸发：300g 试样，60℃ 24h；T0667 高温蒸馏：500g 试样，150℃ 蒸馏 60min",
        "四种方法的试样量均为 50g、温度均为 163℃、时间均为 1h，只是加热装置不同"
      ],
      "answer": 0,
      "explanation": "A 组各项与规范原文一致：T0651 第 3.2、3.3 条（50.0g±1.0g／回收时 300.0g±1.0g，163℃±3℃ 加热 1min，50g 试样约 10min 蒸发至不再起泡）；T0668 第 3.5、3.6 条（23℃±5℃ 静置 24h±1h，60℃±2℃ 烘 24h±1h）；T0669 第 3.6、3.9 条（19.0g±0.5g，85℃ 75min±1min 后升至 135℃ 保持 30min±1min）；T0667 第 3.1.3、3.1.6 条（200g±0.1g，液相温度 260℃±5℃ 维持蒸馏 15min，全程 60min±5min）。B、C、D 均为不同方法之间数值的错位混搭或一概而论，规范中四法在试样量、温度、时间上差异明显，因为各自适用的对象与精度不同：高温法快但易老化、低温法慢但温和、旋转法通氮气抗氧化、蒸馏法可同时测馏出油。",
      "plain": "这四个方法最容易被串成一锅粥，记法给你：看「克数」认方法——50 克是小盘快蒸、300 克是攒料、19 克是旋转瓶、200 克是蒸馏罐。再看温度——163℃ 是高温蒸发，85/135℃ 是旋转蒸发，60℃ 是低温蒸发，260℃ 是蒸馏。把「克数+温度」两个标签绑在一起记，四个方法就再也不会混。",
      "references": [
        {
          "title": "乳化沥青残留物回收方法对比 视频搜索",
          "url": "https://search.bilibili.com/all?keyword=乳化沥青%20残留物%20回收%20方法"
        }
      ]
    },
    {
      "id": 15,
      "level": 5,
      "q": "某乳化沥青按 T0655 测得顶部试样蒸发残留物含量 PA=64.2%、底部试样蒸发残留物含量 PB=62.9%；另一平行试验管测得 PA=64.0%、PB=63.4%。关于该样品试验结果的处理，正确的是（ ）。",
      "options": [
        "两管储存稳定性分别为 1.3% 和 0.6%，两者之差 0.7% 大于重复性允许误差 0.4%，结果存疑，应重新进行试验",
        "两管储存稳定性分别为 1.3% 和 0.6%，取算术平均值 1.0% 直接报出即可",
        "两管储存稳定性分别为 1.3% 和 0.6%，取较大值 1.3% 报出",
        "两管储存稳定性分别为 1.3% 和 0.6%，可直接判定样品不合格，无需重测"
      ],
      "answer": 0,
      "explanation": "按 T0655-1993 式（T0655-1）：S=|PA-PB|，精确至 0.1%。第一管 S1=|64.2-62.9|=1.3%；第二管 S2=|64.0-63.4|=0.6%。第 5.1 条规定储存稳定性重复性试验的允许误差为 0.4%，两管结果相差 1.3-0.6=0.7%＞0.4%，超出重复性允许误差。第 4.3 条明确：若储存稳定性重复性试验允许误差不满足要求，或顶部、底部蒸发残留物含量均低于或均高于未储存试样，则结果存疑，应重新进行试验——不能简单取平均或取极值报出，更不能据此直接判定不合格。再现性允许误差为 0.8%。",
      "plain": "这题考的不是算，是「算完之后怎么办」。先算两管：1.3% 和 0.6%，两个数一减差 0.7%，而重复性允许误差只有 0.4%，差太大。规范对这种情况的处理很干脆——结果存疑，重做，不许取平均、不许挑大的报、更不许直接判不合格。实验室最容易犯的错就是「求个平均凑个数」，那是把误差藏在平均里。",
      "references": [
        {
          "title": "乳化沥青储存稳定性允许误差 视频搜索",
          "url": "https://search.bilibili.com/all?keyword=乳化沥青%20储存稳定性%20允许误差"
        }
      ]
    }
  ]
}

File: quiz/data/quizzes/2026-11-01.json
{
  "date": "2026-11-01",
  "title": "沥青每日答题 2026-11-01",
  "topic": "改性沥青聚合物含量与分散性规范细节——T0637电化学分析法（基准样品≥7组、三氯甲烷超声溶解、一氯化碘-乙酸汞50℃恒温60min、碘化钾还原、平行≥3次）、T0636红外光谱法含量测定（标准样品A/B/C/D、2920cm-1归一化、特征峰965/699/1650/1740cm-1、相关系数≥0.99）、T0666荧光显微镜分散性评级（0/H/P/B/X/S/M/L）、T0635磷酸成分定性（依据 JTG 3410-2025）",
  "plainSummary": "聚合物改性沥青里到底掺了多少 SBS，直接决定成本与路用性能，这也是进场抽检最容易扯皮的一项。本期集中在「测聚合物含量」这条主线上：电化学法靠一氯化碘与丁二烯双键加成、再用硫代硫酸钠返滴定算含量，红外光谱法靠 965cm-1 丁二烯特征峰建立吸光度与掺量的回归曲线；此外还带上荧光显微镜看聚合物在沥青里分散得怎么样，以及磷酸成分的化学定性方法。题目里全是基准样组数、超声时间、水浴温度、平行次数这类硬指标，建议对照规范把三个方法的流程表默一遍，现场验收改性沥青就不会被供方一句话带偏。",
  "questions": [
    {
      "id": 1,
      "level": 1,
      "q": "按 JTG 3410-2025 T0637（电化学分析法），该方法的适用范围是测定下列哪一类样品中的聚合物改性剂含量？",
      "options": [
        "橡胶沥青中的废胎胶粉含量",
        "SBS 聚合物改性沥青或 SBS 聚合物改性乳化沥青",
        "所有热塑性弹性体类改性沥青（含 SBR、SBS、SEBS）",
        "PE、EVA 类塑料改性沥青"
      ],
      "answer": 1,
      "explanation": "T0637 第1条明确：本方法适用于电化学分析法测定「SBS 聚合物改性沥青或 SBS 聚合物改性乳化沥青」中的聚合物改性剂含量。其原理是借一氯化碘与 SBS 中丁二烯嵌段双键的加成反应，以返滴定方式定量。对 SBR、SEBS 或 PE/EVA 类改性剂，因双键结构与含量响应关系不同，不在本方法适用范围。",
      "plain": "这个方法只认 SBS 一个「主角」，因为它的原理就是盯着 SBS 里丁二烯那条双键做加成反应。别的改性剂双键数量、结构都不一样，拿同一套滴定公式去算，结果就成了猜。规范的适用范围写得很窄，做检测时先确认样品是不是 SBS 体系，再决定用不用这个方法。",
      "references": [
        {
          "title": "JTG 3410-2025 试验规程 T0637 聚合物含量测定（电化学分析法）解读 · B站检索",
          "url": "https://search.bilibili.com/all?keyword=SBS%E6%94%B9%E6%80%A7%E6%B2%A5%E9%9D%92%20%E8%81%9A%E5%90%88%E7%89%A9%E5%90%AB%E9%87%8F%20%E7%94%B5%E5%8C%96%E5%AD%A6"
        }
      ]
    },
    {
      "id": 2,
      "level": 1,
      "q": "按 JTG 3410-2025 T0666，沥青中聚合物分散性试验所用的显微镜属于哪一类？",
      "options": [
        "体视显微镜，最低放大倍数 10 倍",
        "偏光显微镜，需配石膏试板",
        "落射式荧光显微镜，激发波长 420～490nm、屏障滤光器透射波长超过 515nm",
        "透射式生物显微镜，自然光照明即可"
      ],
      "answer": 2,
      "explanation": "T0666 第2.1条规定：采用落射式荧光显微镜，可采用高压氙灯 75W；激发滤光器发射波长 420～490nm，分束滤光器反射波长小于 510nm，屏障滤光器透射波长超过 515nm。改性沥青中聚合物在激发光下发出黄色荧光，而沥青基体呈深色，两者形成明显反差，才能判读分散形态。",
      "plain": "聚合物在普通光下跟沥青一样黑，谁也看不出差别。荧光显微镜的巧思是：用一种特定波长的蓝紫光去「点灯」，聚合物被照亮后发黄光，沥青却不亮，画面里就像黑夜中亮起的黄色小岛，大小、形状、分布一目了然。所以必须是落射荧光，不是随便一台显微镜就行。",
      "references": [
        {
          "title": "JTG 3410-2025 试验规程 T0666 沥青中聚合物分散性试验解读 · B站检索",
          "url": "https://search.bilibili.com/all?keyword=%E8%8D%A7%E5%85%89%E6%98%BE%E5%BE%AE%E9%95%9C%20%E6%94%B9%E6%80%A7%E6%B2%A5%E9%9D%92%20%E8%81%9A%E5%90%88%E7%89%A9%E5%88%86%E6%95%A3"
        }
      ]
    },
    {
      "id": 3,
      "level": 1,
      "q": "按 JTG 3410-2025 T0636，用红外光谱法测定聚合物改性剂含量时，SBS、SBR、SB 类改性剂宜选用的特征峰位是？",
      "options": [
        "1740cm⁻¹",
        "1700cm⁻¹",
        "1650cm⁻¹",
        "965cm⁻¹（丁二烯中间嵌段 B）或 699cm⁻¹（苯乙烯 S）"
      ],
      "answer": 3,
      "explanation": "T0636 第7.3.1条规定：聚合物改性剂特征峰位一般为——SBS、SBR、SB 类为 965cm⁻¹（丁二烯中间嵌段 B）或 699cm⁻¹（苯乙烯 S）；CR 类为 1650cm⁻¹；EVA、EMA、EEA 类为 1740cm⁻¹；EAA 类为 1700cm⁻¹。965cm⁻¹ 与 699cm⁻¹ 二者可选其一作为特征峰。",
      "plain": "红外光谱认「化学指纹」。965 是丁二烯那一段的指纹，699 是苯乙烯那一段的指纹，SBS 恰好两者都有，所以随便挑一个都能认出它。而 1740 是酯基的指纹，属于 EVA 这类；1650 是氯丁橡胶的；1700 是丙烯酸类的。混用峰位，就等于拿别人的身份证去核对，结果自然对不上。",
      "references": [
        {
          "title": "JTG 3410-2025 试验规程 T0636 沥青红外光谱试验解读 · B站检索",
          "url": "https://search.bilibili.com/all?keyword=%E6%B2%A5%E9%9D%92%20%E7%BA%A2%E5%A4%96%E5%85%89%E8%B0%B1%20SBS%E5%90%AB%E9%87%8F%E6%B5%8B%E5%AE%9A"
        }
      ]
    },
    {
      "id": 4,
      "level": 2,
      "q": "按 JTG 3410-2025 T0637，制备测定聚合物含量的基准样品时，对基准样品的组数与体积要求是？",
      "options": [
        "不少于 7 组，每个不少于 500mL",
        "不少于 7 组，每个不少于 200mL",
        "不少于 10 组，每个不少于 500mL",
        "不少于 5 组，每个不少于 300mL"
      ],
      "answer": 0,
      "explanation": "T0637 第3.2条规定：应制作「不少于 7 组」不同聚合物含量的基准样品，每个基准样品「不少于 500mL」，且应覆盖待检样品的聚合物含量。注中建议 SBS 改性剂含量取 3.5%、4.0%、4.5%、5.0%、5.5%、6.0%、6.5%，共 7 个点。注意与 T0636 红外光谱法相区别——红外法只要求不少于 5 组，同样每组不少于 500mL。",
      "plain": "基准样品就是「标尺上的刻度」。电化学滴定曲线不是天生的直线，要自己配一批已知掺量的样品（3.5% 到 6.5% 共 7 个档）做标定，几万个单位的滴定体积才能和含量挂上号。7 组是保证能画出可信回归线的最少刻度数，500mL 是为了够反复取 50mL 试液不重复消耗。红外法只要 5 组，两个数字别记混。",
      "references": [
        {
          "title": "JTG 3410-2025 试验规程 T0637 聚合物含量测定（电化学分析法）解读 · B站检索",
          "url": "https://search.bilibili.com/all?keyword=SBS%E6%94%B9%E6%80%A7%E6%B2%A5%E9%9D%92%20%E8%81%9A%E5%90%88%E7%89%A9%E5%90%AB%E9%87%8F%20%E7%94%B5%E5%8C%96%E5%AD%A6"
        }
      ]
    },
    {
      "id": 5,
      "level": 2,
      "q": "按 JTG 3410-2025 T0636，红外光谱仪主机的主要性能要求是？",
      "options": [
        "分辨率不低于 4.0cm⁻¹，波数范围 4000～400cm⁻¹，信噪比不小于 1000:1",
        "分辨率不低于 2.0cm⁻¹，波数范围 4000～1300cm⁻¹，信噪比不小于 10000:1",
        "分辨率不低于 1.0cm⁻¹，波数范围 4000～650cm⁻¹，信噪比不小于 6000:1",
        "分辨率不低于 0.5cm⁻¹，波数范围 4000～650cm⁻¹，信噪比不小于 3000:1"
      ],
      "answer": 2,
      "explanation": "T0636 第2.1.1条规定：分辨率不低于 1.0cm⁻¹，波数范围 4000～650cm⁻¹，波数精度应小于设定分辨率的 1/2，信噪比不小于 6000:1（在分辨率 4.0cm⁻¹ 条件下空白扫描 5s 的吸收谱中吸光度最大峰值与最小峰值之比）。注意：1.0cm⁻¹ 是仪器「能力指标」，而日常试验步骤 6.1 中推荐的分辨率宜为 4cm⁻¹，二者不能混淆。",
      "plain": "这两个数字常被混淆。1.0cm⁻¹ 是仪器出厂必须具备的分辨本领，相当于摄像头的「最大清晰度」；而实际做样时往往用 4cm⁻¹ 档，因为快、信噪比好，就像照片不需要每张都用最高像素。信噪比 6000:1 保证的是小峰也能从噪声里站起来——965 那个峰本来就不高，噪声一大就淹没在里面了。",
      "references": [
        {
          "title": "JTG 3410-2025 试验规程 T0636 沥青红外光谱试验解读 · B站检索",
          "url": "https://search.bilibili.com/all?keyword=%E6%B2%A5%E9%9D%92%20%E7%BA%A2%E5%A4%96%E5%85%89%E8%B0%B1%20SBS%E5%90%AB%E9%87%8F%E6%B5%8B%E5%AE%9A"
        }
      ]
    },
    {
      "id": 6,
      "level": 2,
      "q": "按 JTG 3410-2025 T0666，进行聚合物分散性试验时，沥青试样在铝盒中冷却至室温后应如何冷冻？",
      "options": [
        "在 -10℃ 冰箱中冷冻不少于 2h",
        "在液氮中冷冻 10min 以上",
        "在 -5℃ 冰箱中冷冻不少于 1h",
        "在 -20℃ 或更低温度下冷冻不少于 3h"
      ],
      "answer": 3,
      "explanation": "T0666 第2.2条要求冰箱能够冷却至 -20℃ 或更低温度；第3.4条规定：停止砂浴加热，待铝盒中沥青试样冷却至室温，将铝盒连同试样从砂浴中取出，在 -20℃ 或更低温度下冷冻「不少于 3h」。冷冻目的是使沥青完全脆化，便于用裁剪刀切出新鲜断面而不发生塑性变形。",
      "plain": "沥青在常温下像软糖，切一刀就糊成一片，断面看不出任何东西。降到 -20℃ 冻足 3 小时，它就从软糖变成玻璃片，一敲就齐茬断开，断面上聚合物颗粒的原始分布才被「冻结」保留下来。冻不透，切割过程本身就会把分散形态抹掉， microscopy 看到的是加工痕迹而不是真实结构。",
      "references": [
        {
          "title": "JTG 3410-2025 试验规程 T0666 沥青中聚合物分散性试验解读 · B站检索",
          "url": "https://search.bilibili.com/all?keyword=%E8%8D%A7%E5%85%89%E6%98%BE%E5%BE%AE%E9%95%9C%20%E6%94%B9%E6%80%A7%E6%B2%A5%E9%9D%92%20%E8%81%9A%E5%90%88%E7%89%A9%E5%88%86%E6%95%A3"
        }
      ]
    },
    {
      "id": 7,
      "level": 3,
      "q": "按 JTG 3410-2025 T0637，用三氯甲烷溶解沥青样品时的正确操作是？",
      "options": [
        "称取 20g 试样精确至 0.01g，加入 500mL 三氯甲烷，超声溶解 5min 并磁力搅拌",
        "称取 50g 试样精确至 0.1g，加入 500mL 三氯甲烷，静置溶解 30min",
        "称取 10g 试样精确至 0.001g，加入 500mL 三氯甲烷，超声溶解 15min",
        "称取 20g 试样精确至 0.01g，加入 250mL 三氯甲烷，水浴加热溶解 30min"
      ],
      "answer": 0,
      "explanation": "T0637 第3.5条规定：沥青样品冷却后，用天平称取「20g」试样，精确至「0.01g」，放入容量瓶中，加入「500mL」三氯甲烷，用超声波清洗机「超声溶解 5min」，并用磁力搅拌器搅拌均匀。注意天平感量要求为最大称量 200g、感量 0.01g（第2.2条）。",
      "plain": "这一步是把沥青「化开」变成溶液，后面所有取液都以体积计（移液管取 50mL），所以溶解必须彻底均匀，否则取出的 50mL 里沥青量偏多偏少，全盘错。20g 配 500mL 是控制浓度：太浓滴定终点糊、太稀则消耗滴定液少、误差放大。超声 5 分钟比静置一夜快得多，磁力搅拌保证不分层。",
      "references": [
        {
          "title": "JTG 3410-2025 试验规程 T0637 聚合物含量测定（电化学分析法）解读 · B站检索",
          "url": "https://search.bilibili.com/all?keyword=SBS%E6%94%B9%E6%80%A7%E6%B2%A5%E9%9D%92%20%E8%81%9A%E5%90%88%E7%89%A9%E5%90%AB%E9%87%8F%20%E7%94%B5%E5%8C%96%E5%AD%A6"
        }
      ]
    },
    {
      "id": 8,
      "level": 3,
      "q": "按 JTG 3410-2025 T0637，取 50mL 沥青溶液加入一氯化碘与乙酸汞溶液后的恒温条件是？",
      "options": [
        "在 60℃±1℃ 水浴中恒温 30min",
        "在 50℃±2℃ 水浴中恒温 15min",
        "在 30℃±2℃ 水浴中恒温 30min",
        "在 50℃±1℃ 水浴中恒温 60min"
      ],
      "answer": 3,
      "explanation": "T0637 第3.6条规定：用移液管取 50mL 沥青溶液移入广口瓶（250mL），用瓶口分液器加入 10mL 一氯化碘的冰乙酸溶液（0.1mol/L）和 10mL 乙酸汞的冰乙酸溶液（0.1mol/L），搅拌均匀后将广口瓶放入「50℃±1℃」恒温水浴中恒温「60min」。乙酸汞的作用是络合生成的碘离子，促使加成反应进行完全。",
      "plain": "一氯化碘要和丁二烯双键「加」上去，这个反应常温下太慢，得加温催一催；但温太高又会引起副反应。50℃、整 1 小时是这场反应跑完全程所需的「火候」。乙酸汞像个清道夫，把反应生成的碘离子抓走，让反应一直往正方向推。这两样配齐了，滴定时才能测到真实消耗量。",
      "references": [
        {
          "title": "JTG 3410-2025 试验规程 T0637 聚合物含量测定（电化学分析法）解读 · B站检索",
          "url": "https://search.bilibili.com/all?keyword=SBS%E6%94%B9%E6%80%A7%E6%B2%A5%E9%9D%92%20%E8%81%9A%E5%90%88%E7%89%A9%E5%90%AB%E9%87%8F%20%E7%94%B5%E5%8C%96%E5%AD%A6"
        }
      ]
    },
    {
      "id": 9,
      "level": 3,
      "q": "按 JTG 3410-2025 T0636，进行吸光度谱归一化时，其基准是？",
      "options": [
        "以 1376cm⁻¹ 峰高归化为 2，以 810cm⁻¹ 峰高归化为 0",
        "以 2920cm⁻¹ 特征峰吸光度最大值归化为 2，以 4000～3650cm⁻¹ 特征峰吸光度平均值归化为 0",
        "以 2920cm⁻¹ 特征峰吸光度最大值归化为 1，以 4000～3650cm⁻¹ 平均值归化为 0",
        "以 965cm⁻¹ 峰面积归化为 2，以 699cm⁻¹ 峰面积归化为 0"
      ],
      "answer": 1,
      "explanation": "T0636 第7.1.1条规定：实测吸光度谱进行背景修正后，以「2920cm⁻¹」波数附近特征峰吸光度最大值归化为「2」，以「4000～3650cm⁻¹」特征峰吸光度平均值归化为「0」，进行吸光度谱归一化。同时要求波数 1910～1820cm⁻¹ 区域特征峰吸光度波动幅度应小于 0.015，否则该数据应舍弃。",
      "plain": "不同仪器、不同厚度做出来的谱图，纵坐标高低不一样，直接比峰高没法比。归一化就是把所有谱图拉到同一把尺子上：2920 那个 CH 键的大峰钉死为 2，4000～3650 那段本应没吸收的区域钉死为 0，中间的自然就按比例缩放。因为改性剂含量不改变沥青主体的 CH 结构，所以 2920 是可靠的「定盘星」。",
      "references": [
        {
          "title": "JTG 3410-2025 试验规程 T0636 沥青红外光谱试验解读 · B站检索",
          "url": "https://search.bilibili.com/all?keyword=%E6%B2%A5%E9%9D%92%20%E7%BA%A2%E5%A4%96%E5%85%89%E8%B0%B1%20SBS%E5%90%AB%E9%87%8F%E6%B5%8B%E5%AE%9A"
        }
      ]
    },
    {
      "id": 10,
      "level": 4,
      "q": "按 JTG 3410-2025 T0637，某 SBS 改性沥青电化学法平行 3 次测定结果为 4.6%、4.8%、5.2%，则报告结果及该组数据的判定是？",
      "options": [
        "应舍弃 5.2% 后取 4.7%，数据有效",
        "平均值 4.9%，精确至 0.1%，但 4.6% 与 5.2% 极差过大，不符合相对误差 5% 要求，应重做",
        "平均值 4.9%，精确至 0.1%，满足相对误差 5% 要求",
        "平均值 5.0%，精确至 1%，数据有效"
      ],
      "answer": 2,
      "explanation": "T0637 第5条：取 3 次平行试验测定值的算术平均值作为检测结果，精确至 0.1%，故平均值 = (4.6+4.8+5.2)/3 = 4.867% ≈ 4.9%。第6条：聚合物改性剂含量重复性试验的相对允许误差为 5%，按相对极差核算：(5.2-4.6)/4.867 ≈ 12.3% > 5%，数据离散超限，应查明原因后重新试验。规范只规定取 3 次平均值，并未授权自行剔除个别单值，故不能舍掉 5.2% 后取 4.7% 报出。",
      "plain": "这道题考的是「算得出来」不等于「判得合格」。平均值 4.9% 谁都会算，但三次结果从 4.6 蹦到 5.2，说明溶解、移液或滴定环节有波动，这时候报 4.9% 是拿平均数掩盖了问题。规范给的相对允许误差 5% 就是一条红线，超了必须重做，而且不允许像考试改分那样删掉最高分凑数——平行试验是三次都算数，不是三次挑两次。",
      "references": [
        {
          "title": "JTG 3410-2025 试验规程 T0637 聚合物含量测定（电化学分析法）解读 · B站检索",
          "url": "https://search.bilibili.com/all?keyword=SBS%E6%94%B9%E6%80%A7%E6%B2%A5%E9%9D%92%20%E8%81%9A%E5%90%88%E7%89%A9%E5%90%AB%E9%87%8F%20%E7%94%B5%E5%8C%96%E5%AD%A6"
        }
      ]
    },
    {
      "id": 11,
      "level": 4,
      "q": "按 JTG 3410-2025 T0636，用红外光谱法计算聚合物改性剂含量时，对基准样品与待检样品的平行测定要求是？",
      "options": [
        "基准样品每组平行不少于 3 个试样，待检样品平行不少于 3 个试样；有效试样均不少于 3 个",
        "基准样品每组平行不少于 5 个试样，待检样品平行不少于 3 个试样；有效试样均不少于 3 个",
        "基准样品每组平行不少于 10 个试样，待检样品平行不少于 3 个试样；有效试样分别不少于 8 个和 3 个",
        "基准样品每组平行不少于 5 个试样，待检样品平行不少于 5 个试样；剔除无效后基准与待检均不少于 4 个有效试样"
      ],
      "answer": 3,
      "explanation": "T0636 第6.6条规定：用于分析聚合物改性剂含量时，基准样品需测定不少于 5 组不同含量，每组样品平行测定「不少于 5 个试样」，待检样品平行测定「不少于 5 个试样」。第7.1.5条规定剔除后：一般应不少于 3 个有效试样；聚合物含量试验时，基准样品每组不少于「4 个」，待检样品不少于「4 个」有效试样。选项 C 的 10 组/3 个是「沥青相似度」试验的要求（第6.7条：基准不少于 10 个、待检不少于 3 个；有效分别不少于 8 个和 3 个）。",
      "plain": "同一种仪器、两条不同的用途，取样量差很多。测含量是要画回归曲线，曲线画得准不准，全看每个刻度点够不够扎实，所以基准和待检都要 5 个平行、最后至少留 4 个有效。而测相似度只是比对两张谱图像不像，单个基准谱靠多测平均即可，所以基准 10 个、待检 3 个就够。把这两套数字搞混，报告就没法通过审核。",
      "references": [
        {
          "title": "JTG 3410-2025 试验规程 T0636 沥青红外光谱试验解读 · B站检索",
          "url": "https://search.bilibili.com/all?keyword=%E6%B2%A5%E9%9D%92%20%E7%BA%A2%E5%A4%96%E5%85%89%E8%B0%B1%20SBS%E5%90%AB%E9%87%8F%E6%B5%8B%E5%AE%9A"
        }
      ]
    },
    {
      "id": 12,
      "level": 4,
      "q": "按 JTG 3410-2025 T0666，荧光显微镜下观察到聚合物颗粒尺寸大部分在 10～100μm 之间，应标注为？",
      "options": [
        "M",
        "H",
        "L",
        "S"
      ],
      "answer": 0,
      "explanation": "T0666 第4.4条(5)：分析聚合物尺寸——S：小（<10μm）；M：中等（10～100μm）；L：大（>100μm）。因此 10～100μm 应标注为 M。需区分各类代号含义：0 表示无荧光发射全黑；H 表示匀质（能看到精细均匀略带黄光但无结构）；P/B/X 为连续相判定（聚合物连续/沥青连续/两相都连续）；H/I 为分散情况（均匀/不均匀）；r/S/O 为形状（圆形/条纹/其他）。",
      "plain": "这一串字母是分散性试验的「通用语言」，报告里写「M/r/B」比写一大段描述更准确。M 是 medium 中等，对应 10～100 微米，大致是一根头发丝的十分之一到一半粗。注意这里有两个 H：一个表示「匀质」（homogeneous），一个表示「均匀分散」，位置不同含义不同，写报告时别张冠李戴。",
      "references": [
        {
          "title": "JTG 3410-2025 试验规程 T0666 沥青中聚合物分散性试验解读 · B站检索",
          "url": "https://search.bilibili.com/all?keyword=%E8%8D%A7%E5%85%89%E6%98%BE%E5%BE%AE%E9%95%9C%20%E6%94%B9%E6%80%A7%E6%B2%A5%E9%9D%92%20%E8%81%9A%E5%90%88%E7%89%A9%E5%88%86%E6%95%A3"
        }
      ]
    },
    {
      "id": 13,
      "level": 5,
      "q": "按 JTG 3410-2025 T0637，样品前处理中一氯化碘、乙酸汞与碘化钾三种试剂的加入顺序及碘化钾的加入时机是？",
      "options": [
        "先加一氯化碘与乙酸汞，冷却至室温后加碘化钾，静置 30min",
        "先加一氯化碘与乙酸汞，50℃恒温 60min，冷却至 30℃±2℃ 后加碘化钾，搅拌 5min",
        "三种试剂同时加入，50℃恒温 60min 后立即滴定",
        "先加碘化钾，再加一氯化碘与乙酸汞，50℃恒温 60min"
      ],
      "answer": 1,
      "explanation": "T0637 第3.6、3.7条：取 50mL 沥青溶液，加入 10mL 一氯化碘冰乙酸溶液与 10mL 乙酸汞冰乙酸溶液，搅匀后 50℃±1℃ 恒温 60min（加成反应阶段）；取出后「自然冷却至 30℃±2℃」，再加 10mL 碘化钾溶液（100g/L），磁力搅拌 5min（还原剩余未反应的碘，生成等量碘单质），随后移入电位滴定仪用硫代硫酸钠滴定。顺序颠倒会使碘化钾提前还原一氯化碘，造成假高含量。",
      "plain": "这是一道「时序题」，错一步结果就全错。第一阶段让一氯化碘去和 SBS 的双键加成，60 分钟的温浴把这部分反应做透；剩下的没加成的碘，必须等第二阶段加碘化钾把它「换」成碘单质，才能用硫代硫酸钠滴出来，两者之差就是被 SBS 吃掉的那部分。如果一开始就把碘化钾倒进去，它会抢在加成之前把一氯化碘还原，测出来的消耗量偏大，含量被虚报。冷却到 30℃ 再加，是因为碘化钾遇热遇酸容易分解挥发。",
      "references": [
        {
          "title": "JTG 3410-2025 试验规程 T0637 聚合物含量测定（电化学分析法）解读 · B站检索",
          "url": "https://search.bilibili.com/all?keyword=SBS%E6%94%B9%E6%80%A7%E6%B2%A5%E9%9D%92%20%E8%81%9A%E5%90%88%E7%89%A9%E5%90%AB%E9%87%8F%20%E7%94%B5%E5%8C%96%E5%AD%A6"
        }
      ]
    },
    {
      "id": 14,
      "level": 5,
      "q": "按 JTG 3410-2025 T0636，建立特征系数—聚合物用量回归方程时，对方程的选择要求是？",
      "options": [
        "选择斜率最大的曲线对应的拟合方程，相关系数不作要求",
        "选择相关系数最高且相关系数不小于 0.95 的曲线相应特征系数和拟合方程",
        "选择相关系数最高且相关系数不小于 0.99 的曲线相应特征系数和拟合方程",
        "任选一种特征系数，只要基准样品不少于 5 组即可"
      ],
      "answer": 2,
      "explanation": "T0636 第7.3.7条：选择「相关系数最高且相关系数不小于 0.99」的曲线相应的特征系数和拟合方程，用于待检样品的聚合物改性剂用量计算。规范给出 lp1～lp4 四种特征系数（分别以 1376cm⁻¹ 峰面积比、1376cm⁻¹ 峰高比、810cm⁻¹ 峰面积比、以及 965 与 699 峰面积组合式构造），需按 7.3.6 绘制「特征系数—聚合物添加剂用量」曲线后择优。第7.3.8条据选定方程计算待检样品，结果精确至 0.01%。",
      "plain": "同一个样品的谱图，可以用四种不同的算式换算成一个表征聚合物多少的数（lp1 到 lp4），到底哪一条最靠谱？做法是把 5 组基准样品都算一遍，分别画曲线、做线性回归，看谁的相关系数最接近 1。相关系数小于 0.99 说明这条曲线本身就不成直线，拿去反推含量会把误差放大。所以先算四条、再挑最好的一条，最后才用待检样品代入——顺序不能倒过来。",
      "references": [
        {
          "title": "JTG 3410-2025 试验规程 T0636 沥青红外光谱试验解读 · B站检索",
          "url": "https://search.bilibili.com/all?keyword=%E6%B2%A5%E9%9D%92%20%E7%BA%A2%E5%A4%96%E5%85%89%E8%B0%B1%20SBS%E5%90%AB%E9%87%8F%E6%B5%8B%E5%AE%9A"
        }
      ]
    },
    {
      "id": 15,
      "level": 5,
      "q": "按 JTG 3410-2025 T0635（磷酸成分测定），判定沥青中含磷酸的操作与判据是？",
      "options": [
        "取 10g 沥青溶于三氯甲烷，加 5mL 显色剂，静置 30min，溶液变黄判为阳性",
        "取 1～2g 沥青预热恒温 30min，直接加 2mL 显色剂，静置 2min，表面浮沫变绿判为阳性",
        "取 50g 沥青加热至 163℃，加 2mL 丁醇和 2mL 蒸馏水，冷却后观察是否分层",
        "取 1～2g 沥青预热恒温 10min，依次加 2mL 丁醇、2mL 蒸馏水、2mL 显色剂，静置 5～10min，底部液相呈蓝色判为阳性"
      ],
      "answer": 3,
      "explanation": "T0635 第4条：称取 1～2g 沥青试样移入 50mL 小烧杯，放入预热至合适温度的烘箱中恒温 10min；取出后边搅拌边依次加入 2mL 丁醇、2mL 蒸馏水；再一边搅拌一边加入 2mL 显色剂，停止搅拌静置 5～10min；若 5～10min 内底部液相呈现蓝色，评定为含磷酸成分（阳性），否则为阴性。显色剂需试验前新配（0.5g 维生素 C 溶于 100mL 酒石酸锑钾/钼酸铵的硫酸溶液中），显色原理为磷钼蓝反应。",
      "plain": "这套方法的化学内核是「磷钼蓝」：磷酸根在酸性条件下与钼酸铵结合，被维生素 C 还原后生成蓝色的钼蓝络合物。所以看到蓝色就是有磷。丁醇和水是给沥青「分层」用的——蓝色出现在下层水相，是因为磷是亲水的，进了水相才显色。显色剂必须当天现配，放久了维生素 C 被氧化，蓝色就出不来，会把含磷样品误判为阴性。",
      "references": [
        {
          "title": "JTG 3410-2025 试验规程 T0635 沥青中磷酸成分测定方法解读 · B站检索",
          "url": "https://search.bilibili.com/all?keyword=%E6%B2%A5%E9%9D%92%20%E7%A3%B7%E9%85%B8%20%E5%88%86%E6%9E%90%20%E6%98%BE%E8%89%B2%E5%8F%8D%E5%BA%94"
        }
      ]
    }
  ]
}

File: quiz/data/quizzes/2026-11-04.json
{
  "date": "2026-11-04",
  "title": "沥青每日答题 2026-11-04",
  "topic": "T0601 沥青取样法规范细节——盛样器与取样器选择、罐壁取样阀/进样取样器/管线取样条件、手工取样与四分法、取样数量与样品保护储存（依据 JTG 3410-2025）",
  "plainSummary": "本期聚焦沥青试验的第一步——取样。很多人觉得取样就是拿个桶接一下，其实规范 T0601 里门道不少：不同状态的沥青要用不同材质的盛样器，从贮罐、管线、桶装里取样各有各的套路和禁忌，取样数量、标识、保存条件也都有硬性规定。样品取不对，后面所有试验数据都白搭。本期 15 题从盛样器选择、取样器构造，到罐壁阀三区取样、四分法缩分，再到抽检桶数计算和样品保护细节，难度逐级提升，建议先做低级别题热身，挑战题注意抽检桶数的立方根计算这个易错点。",
  "questions": [
    {
      "id": 1,
      "level": 1,
      "q": "依据 JTG 3410-2025 T0601，沥青取样法适用于下列哪种场合？",
      "options": [
        "仅在试验室内部二次取样时使用",
        "在加工厂、储存地、交货地或沥青拌和厂等进行各种沥青材料的取样",
        "仅适用于乳化沥青出厂检验取样",
        "仅适用于沥青混合料拌和后成品料取样"
      ],
      "answer": 1,
      "explanation": "T0601 目的与适用范围明确规定：本方法适用于在加工厂、储存地、交货地或沥青拌和厂等进行各种沥青材料的取样。它管的是从生产、储存到交货各环节的原始取样，而不是试验室内的试样准备（那是 T0602 的事），也不限于某种沥青。",
      "plain": "取样是所有试验的起点，T0601 管的范围很广：不管是工厂里刚产出来的、储罐里存的、交货验收的，还是拌和厂用的沥青，取样都按它来。记住它和 T0602 试样准备是两码事，一个管「从现场拿回来」，一个管「拿回来后怎么弄成试样」。",
      "references": [
        {
          "title": "沥青取样法 T0601 视频搜索",
          "url": "https://search.bilibili.com/all?keyword=沥青取样法%20T0601"
        },
        {
          "title": "JTG 3410-2025 公路工程沥青及沥青混合料试验规程",
          "url": "https://www.mot.gov.cn/"
        }
      ]
    },
    {
      "id": 2,
      "level": 1,
      "q": "按 T0601 规定，乳化沥青取样时宜采用的盛样器是？",
      "options": [
        "广口、密封带盖的金属容器",
        "广口、带盖的塑料或玻璃容器（如桶、瓶、罐等）",
        "普通的纸箱或塑料袋",
        "任何容器均可，无材质要求"
      ],
      "answer": 1,
      "explanation": "T0601 第 2.1.2 条规定乳化沥青宜采用广口、带盖的塑料或玻璃容器；黏稠沥青和稀释沥青才宜用广口、密封带盖的金属容器（第 2.1.1 条）。纸箱塑料袋只用于碎块、粉末状沥青（2.1.4 条）。A 项是黏稠/稀释沥青的要求，B 正确。",
      "plain": "盛样器选错，样品可能被污染或变质。口诀很简单：带水的乳化沥青怕生锈，用塑料或玻璃瓶；黏稠和稀释沥青用金属罐；碎块粉末最不讲究，金属罐、塑料袋、纸箱都行。别把乳化沥青塞进铁罐里，那是黏稠沥青的待遇。",
      "references": [
        {
          "title": "乳化沥青 取样 盛样器 视频搜索",
          "url": "https://search.bilibili.com/all?keyword=乳化沥青%20取样%20盛样器"
        },
        {
          "title": "JTG 3410-2025 T0601 条文",
          "url": "https://www.mot.gov.cn/"
        }
      ]
    },
    {
      "id": 3,
      "level": 1,
      "q": "按 T0601 规定，一份沥青样品的数量下限是？",
      "options": [
        "不得少于 0.5L 或 0.5kg",
        "不得少于 1L 或 1kg",
        "不得少于 2L 或 2kg",
        "不得少于 4L"
      ],
      "answer": 0,
      "explanation": "T0601 第 4.1 条规定：一份样品的数量应根据沥青类型、试验内容等实际需要确定，但不得少于 0.5L 或 0.5kg。注意这是底线，常规指标检验还有专项要求：黏稠沥青 1L（同时测 PG 为 1.5～2L）、稀释沥青 1L、乳化沥青 4L、固态和碎块粉末状沥青各 2kg（第 4.2 条）。",
      "plain": "记住底线数字：任何情况下一份样品不能少于 0.5L 或 0.5kg。但这只是及格线，各沥青品种有自己的标配——黏稠沥青 1 升，要测 PG 就得加到 1.5 到 2 升，乳化沥青最费样要 4 升，固态的按重量算要 2 公斤。别看到 0.5 就选乳化沥青，那是 4L。",
      "references": [
        {
          "title": "沥青取样 数量 视频搜索",
          "url": "https://search.bilibili.com/all?keyword=沥青取样%20数量"
        },
        {
          "title": "JTG 3410-2025 T0601 条文",
          "url": "https://www.mot.gov.cn/"
        }
      ]
    },
    {
      "id": 4,
      "level": 2,
      "q": "按 T0601 规定，浸入式取样器（上部进样、底部进样）的吊线应采用？",
      "options": [
        "普通棉线或尼龙绳",
        "聚四氟乙烯涂抹的钢丝绳或不具有吸湿性的纤维麻绳",
        "任何金属链条",
        "橡胶电缆"
      ],
      "answer": 1,
      "explanation": "T0601 第 2.2.1、2.2.2 条规定：吊线采用聚四氟乙烯涂抹的钢丝绳或不具有吸湿性的纤维麻绳。棉线、尼龙绳吸湿后会污染样品或影响取样器下沉，普通金属链可能锈蚀污染沥青。",
      "plain": "吊线看着不起眼，其实有讲究：要么是涂了聚四氟乙烯的钢丝绳，要么是不吸水的纤维麻绳。为啥？取样器要泡进一两百度的热沥青里，普通棉线一泡就湿、一烫就糊，还会把水分和纤维带进样品里。记住「不吸湿」三个字就对了。",
      "references": [
        {
          "title": "沥青取样器 吊线 视频搜索",
          "url": "https://search.bilibili.com/all?keyword=沥青取样器%20吊线"
        },
        {
          "title": "JTG 3410-2025 T0601 条文",
          "url": "https://www.mot.gov.cn/"
        }
      ]
    },
    {
      "id": 5,
      "level": 2,
      "q": "按 T0601 规定，罐壁上的取样阀取样法不适用于下列哪种情况？",
      "options": [
        "贮罐中为加热熔化的黏稠沥青",
        "贮罐容积小于 2m³ 或罐中液面低于罐高的 75%",
        "贮罐中为稀释沥青",
        "贮罐中为乳化沥青"
      ],
      "answer": 1,
      "explanation": "T0601 第 3.2.1 条规定：罐壁取样阀法适用于液态沥青（稀释沥青、乳化沥青或加热熔化的黏稠沥青）取样，当贮罐容积小于 2m³ 或罐中液面低于罐高的 75% 时不宜采用。罐太小或液面太低时阀口可能露在液面外，取不到有代表性的样品。A 项错误，因为加热熔化的黏稠沥青属于液态，正是本法的适用对象。",
      "plain": "罐壁取样阀有两条红线：罐太小（不到 2 立方米）或者液面太低（低于罐高四分之三）都别用。道理很直白——液面不够高，取样阀可能已经露在空气里，取出来的不是沥青是空气。注意它对液态沥青都适用，包括加热熔化的黏稠沥青，别误选。",
      "references": [
        {
          "title": "贮罐 沥青取样阀 视频搜索",
          "url": "https://search.bilibili.com/all?keyword=贮罐%20沥青取样阀"
        },
        {
          "title": "JTG 3410-2025 T0601 条文",
          "url": "https://www.mot.gov.cn/"
        }
      ]
    },
    {
      "id": 6,
      "level": 2,
      "q": "按 T0601 规定，下列哪种沥青不宜采用底部进样取样器取样法？",
      "options": [
        "乳化沥青",
        "稀释沥青",
        "加热熔化的黏稠沥青",
        "冷态液态沥青"
      ],
      "answer": 2,
      "explanation": "T0601 第 3.3.1 条规定：底部进样取样器取样法不适用于加热熔化的黏稠沥青。熔融黏稠沥青黏度大、温度高，取样罐下沉时沥青难以从底部顺利顶开进入罐内，且高温下操作困难和危险。第 3.8.2 条再次强调加热熔化的黏稠沥青不宜采用底部进样取样器。",
      "plain": "底部进样取样器靠沥青从底下顶进罐里，对付乳化沥青、稀释沥青这类稀的没问题。但加热熔化的黏稠沥青又黏又烫，根本顶不进去，取样器提上来可能是空的。所以规范直接说：热的黏稠沥青别用底部进样，用上部进样或罐壁阀。",
      "references": [
        {
          "title": "底部进样取样器 沥青 视频搜索",
          "url": "https://search.bilibili.com/all?keyword=底部进样取样器%20沥青"
        },
        {
          "title": "JTG 3410-2025 T0601 条文",
          "url": "https://www.mot.gov.cn/"
        }
      ]
    },
    {
      "id": 7,
      "level": 3,
      "q": "按 T0601 规定，管线上取样管的内径应满足什么要求？",
      "options": [
        "不小于输送管线内径的 1/8",
        "不大于输送管线内径的 1/8",
        "与输送管线内径相等",
        "不大于输送管线内径的 1/2"
      ],
      "answer": 1,
      "explanation": "T0601 第 2.4 条规定：安装在沥青输送管线上的取样管，其内径应不大于输送管线内径的 1/8。取样管过粗会干扰管内流态，取出的样不代表主流状态；1/8 的限制保证取样点流速与主流一致。注意方向是「不大于」，别与「不小于」混淆。",
      "plain": "取样管是插在输油管线上的小支管，规范要求它不能太粗——内径不超过主管道的八分之一。太粗的话，支管里流速变慢、流态变了，取出来的样和主管里真正流的不一样。记「小于等于 1/8」，考试最爱把方向反过来骗人。",
      "references": [
        {
          "title": "管线 取样管 沥青 视频搜索",
          "url": "https://search.bilibili.com/all?keyword=管线%20取样管%20沥青"
        },
        {
          "title": "JTG 3410-2025 T0601 条文",
          "url": "https://www.mot.gov.cn/"
        }
      ]
    },
    {
      "id": 8,
      "level": 3,
      "q": "按 T0601 规定，无搅拌贮罐采用罐壁上的 3 个取样阀取样时，下列操作正确的是？",
      "options": [
        "每个取样阀取样前先放掉不少于 4L 沥青，再接取不少于 1L",
        "三个阀各取 0.5L 直接封存送检，不必混合",
        "只需从中间阀取一次样即可",
        "每个取样阀取样前先放掉不少于 1L，再接取 4L"
      ],
      "answer": 0,
      "explanation": "T0601 第 3.2.2 条规定：无搅拌贮罐按高度三等分在上、中、下 1/3 区域各装一个阀（上阀距罐顶、下阀距罐底均不小于罐体 1/6 高度），依次取样，每个取样阀取样前先放掉不少于 4L 沥青（冲洗死区），再用盛样器接取不少于 1L，三份大致等量的沥青充分混合搅拌均匀后取一份样品。B 错在必须混合；C 错在无搅拌罐必须三区取样；D 把 4L 和 1L 弄反了。",
      "plain": "无搅拌的罐里沥青会分层，所以必须上中下三个阀都取。每个阀有个「放 4 取 1」的口诀：先放掉至少 4 升把阀口附近的老旧沥青冲走，再接至少 1 升的新样。三份样还要混匀才能当一份样品用——只取一个阀的样，代表性不够。",
      "references": [
        {
          "title": "贮罐 三区 取样 视频搜索",
          "url": "https://search.bilibili.com/all?keyword=贮罐%20三区%20取样"
        },
        {
          "title": "JTG 3410-2025 T0601 条文",
          "url": "https://www.mot.gov.cn/"
        }
      ]
    },
    {
      "id": 9,
      "level": 3,
      "q": "按 T0601 表 T0601-1，桶装沥青不能确认是同一批生产的产品、总数为 100 桶时，应抽检的桶数为？",
      "options": [
        "4 桶",
        "5 桶",
        "6 桶",
        "8 桶"
      ],
      "answer": 1,
      "explanation": "按表 T0601-1：2～8 桶取 2、9～27 桶取 3、28～64 桶取 4、65～125 桶取 5、126～216 桶取 6、217～343 桶取 7、344～512 桶取 8；超出表列范围时按 ∛n 向上取整。100 桶落在 65～125 区间，应取 5 桶。且每个包装取样不少于 0.1kg，混合均匀后取一份样品。",
      "plain": "桶数抽检有个表：8 桶以内抽 2 桶，27 桶内抽 3，64 桶内抽 4，125 桶内抽 5……规律是抽检数大约是总桶数的立方根。100 桶落在 65 到 125 这一档，抽 5 桶。每个桶里至少挖 0.1 公斤，混在一起才是一份样品。这表和混凝土、水泥取样规则是相通的，可以一起记。",
      "references": [
        {
          "title": "沥青 抽检包装数 视频搜索",
          "url": "https://search.bilibili.com/all?keyword=沥青%20抽检包装数"
        },
        {
          "title": "JTG 3410-2025 T0601 表 T0601-1",
          "url": "https://www.mot.gov.cn/"
        }
      ]
    },
    {
      "id": 10,
      "level": 4,
      "q": "散装碎块沥青四分法取样缩分过程中，按 T0601 规定的正确操作顺序是？",
      "options": [
        "清除表面 5cm 取样混成约 25kg → 捣碎至不大于 25mm → 逐层堆锥混拌 → 摊成直径与厚度比 4～8 的圆饼 → 沿两条直角相交对角线分四份取对角样 → 捣碎至不大于 2.36mm 重复四分",
        "直接捣碎至 2.36mm → 四分 → 取样",
        "清除表面 5cm → 摊成圆饼 → 四分 → 混成 25kg",
        "堆成锥体 → 取对角样 → 清除表面 5cm → 混合"
      ],
      "answer": 0,
      "explanation": "T0601 第 3.7.2 条规定：散装碎块沥青先清表面 5cm，从三个坡面上中下 9 个位置（或车顶 9 个、船舱顶 25 个位置）取大致等量样混合成约 25kg；捣碎至不大于 25mm 后逐层堆锥翻拌混匀；再摊成直径与厚度比 4～8 的圆饼，沿直角相交两条对角线分四份取一对角样；进一步捣碎至不大于 2.36mm 并重复四分直至满足数量要求。B 漏掉 25kg 与堆锥混匀；C 顺序颠倒；D 顺序混乱。",
      "plain": "四分法是让大堆样品均匀缩分的经典手法，顺序不能乱：先铲掉表面 5 厘米取 9 处样混成 25 公斤 → 敲成不超过 25 毫米的小块 → 一铲一铲堆成锥山混匀 → 压成扁平圆饼（直径是厚度的 4 到 8 倍）→ 沿十字切开取对角的两份 → 再敲碎到 2.36 毫米以下重复。考顺序题就看「先大块后小块、先堆锥后切饼」。",
      "references": [
        {
          "title": "四分法 取样 沥青 视频搜索",
          "url": "https://search.bilibili.com/all?keyword=四分法%20取样%20沥青"
        },
        {
          "title": "JTG 3410-2025 T0601 条文",
          "url": "https://www.mot.gov.cn/"
        }
      ]
    },
    {
      "id": 11,
      "level": 4,
      "q": "按 T0601 规定，关于乳化沥青样品的保护与储存，下列说法正确的是？",
      "options": [
        "样品数量不必盛满盛样器，留部分空气有利于观察",
        "装好样品后应立即密封，密封前可挤压使液面上升、顶部不留间隙，储存温度宜为 23℃±5℃，冬季运输储存不低于 5℃",
        "乳化沥青样品可在 -5℃ 条件下运输储存",
        "盛样器外表可用浸透溶剂的布擦拭干净"
      ],
      "answer": 1,
      "explanation": "T0601 第 4.4、5.1、5.2、5.3 条规定：乳化沥青样品应盛满盛样器，避免乳液与空气接触面结皮；装好后立即加盖密封，密封前可挤压使液面上升、顶部不留间隙；储存温度宜为 23℃±5℃，冬季运输储存不低于 5℃（防冻）；盛样器外表只能用洁净干布擦拭，不能用浸透溶剂的布擦拭。某些高黏、不稳定或高温条件下使用的乳化沥青可在 50℃±3℃ 条件下储存。",
      "plain": "乳化沥青就像牛奶，怕结皮、怕冻。取样要装满瓶不留空气，密封前挤一挤让液面顶到盖；存放在 23 度上下，冬天运输不能低于 5 度，冻了就破乳报废。瓶子外表面脏了只能拿干布擦，蘸溶剂的布一擦，溶剂渗进去整瓶样都毁了。",
      "references": [
        {
          "title": "乳化沥青 储存 温度 视频搜索",
          "url": "https://search.bilibili.com/all?keyword=乳化沥青%20储存%20温度"
        },
        {
          "title": "JTG 3410-2025 T0601 条文",
          "url": "https://www.mot.gov.cn/"
        }
      ]
    },
    {
      "id": 12,
      "level": 4,
      "q": "按 T0601 规定，从贮罐卸料时在管线上用取样管取样，贮罐容积 4000m³ 以上时取样次数为？",
      "options": [
        "不少于 3 次",
        "不少于 5 次",
        "不少于 10 次",
        "不少于 15 次"
      ],
      "answer": 2,
      "explanation": "T0601 第 3.5.2 条规定：从贮罐中卸料时，均匀间隔打开取样管（阀）取样——卸料总量较小时不少于 3 次，800～4000m³ 不少于 5 次，4000m³ 以上不少于 10 次。每次取样先打开阀门流出不少于 4L 沥青，再取不少于 1L，各次等量混合均匀后取一份样品。",
      "plain": "卸料取样看罐的大小定次数：小罐 3 次，800 到 4000 立方米 5 次，超过 4000 立方米要 10 次。罐越大、料越多，多取几次才能保证代表性。别忘了每回也要「放 4 取 1」——先冲掉 4 升再接 1 升，最后混匀。数字题就背 3、5、10 这三个档。",
      "references": [
        {
          "title": "卸料 管线取样 视频搜索",
          "url": "https://search.bilibili.com/all?keyword=卸料%20管线取样"
        },
        {
          "title": "JTG 3410-2025 T0601 条文",
          "url": "https://www.mot.gov.cn/"
        }
      ]
    },
    {
      "id": 13,
      "level": 5,
      "q": "桶装沥青不能确认是同一批生产的产品、总桶数为 1000 桶时，按表 T0601-1 的通式规则应抽检的桶数为？",
      "options": [
        "8 桶",
        "9 桶",
        "10 桶",
        "11 桶"
      ],
      "answer": 2,
      "explanation": "表 T0601-1 规定超出表列范围（344～512 桶取 8 桶）时按 ∛n 向上取整确定抽检桶数。∛1000=10，恰好为整数，向上取整仍为 10 桶。注意不能套用 344～512 档的 8 桶，也不能凭感觉取 11。",
      "plain": "总桶数超过 512 怎么办？规范给了通式：取总桶数的立方根再向上取整。1000 的立方根正好是 10，所以抽 10 桶。这道题的坑在于死记表格的人到 512 就断了，要记住表尾那行「n 取 ∛n 向上取整」才是万能公式。平时可以拿 729（∛729=9）这类完全立方数练手。",
      "references": [
        {
          "title": "抽检桶数 立方根 视频搜索",
          "url": "https://search.bilibili.com/all?keyword=抽检桶数%20立方根"
        },
        {
          "title": "JTG 3410-2025 T0601 表 T0601-1",
          "url": "https://www.mot.gov.cn/"
        }
      ]
    },
    {
      "id": 14,
      "level": 5,
      "q": "某工程需对黏稠沥青进行常规技术指标检验并同时检测 PG 指标，按 T0601 规定一份样品数量及分装要求为？",
      "options": [
        "取样 1L，全部装入一个盛样器即可",
        "取样 1.5～2L；当样品数量较多时宜采用多个盛样器盛放，一个盛样器的样品质量不宜超过 5kg",
        "取样 4L，一个盛样器盛装",
        "取样 0.5L，分装到 4 个盛样器"
      ],
      "answer": 1,
      "explanation": "T0601 第 4.2 条规定黏稠沥青常规检验取样 1L，同时检测 PG 指标时为 1.5～2L；第 4.3 条规定当黏稠沥青、固态沥青取样数量较多时宜采用多个盛样器盛放，一个盛样器样品质量不宜超过 5kg，避免试验过程中同一样品加热时间过长或多次重复加热。C 项 4L 是乳化沥青的取样量，D 项 0.5L 仅是底线且分装理由错误。",
      "plain": "要测 PG 就得多备样：普通检验 1 升，加测 PG 变 1.5 到 2 升。样多了还有个分装规矩——单瓶别超 5 公斤。为什么？沥青每加热一次就老化一次，一大瓶反复加热，后面几项试验用的全是「烤糊」的沥青，数据全歪。分小瓶，用一瓶开一瓶。",
      "references": [
        {
          "title": "沥青取样 5kg 分装 视频搜索",
          "url": "https://search.bilibili.com/all?keyword=沥青取样%205kg%20分装"
        },
        {
          "title": "JTG 3410-2025 T0601 条文",
          "url": "https://www.mot.gov.cn/"
        }
      ]
    },
    {
      "id": 15,
      "level": 5,
      "q": "关于 T0601 取样操作的红线要求，下列说法全部正确的一组是？",
      "options": [
        "①取样时发现样品有水应弃水后继续使用；②取样时不得对样品过滤，取样管阀内不得有过滤器或筛网；③乳化沥青应尽量在有压力条件下取样以提高效率；④管线取样口应垂直朝下",
        "①②③④",
        "②④",
        "②③④",
        "①②④"
      ],
      "answer": 1,
      "explanation": "T0601 第 3.8.8 条规定取样时观察样品是否有水，若有水应重新取样（不是弃水后继续使用，①错）；第 3.8.9 条规定不得改变样品、不得过滤，取样装置中不得有过滤器或筛网（②对）；第 3.8.10 条规定乳化沥青尽量不要在有压力条件下取样，否则样品中会有气泡影响测试结果（③错）；第 3.5 条及 3.8.11 条规定取样管（阀）的取样口垂直朝下，且不得通过管线出料口直接向盛样容器注入取样（④对）。故全对的只有②④。",
      "plain": "取样有四条红线要分清：见了水必须重新取样，不能撇掉水接着用（水意味着污染或乳化破乳）；任何过滤筛网都是违规，样品必须保持原样；乳化沥青最怕带压取样，压力下会打进一堆气泡，测出来的数据全失真；管线取样口要垂直朝下。四句话两条对两条错，组合题就是把错的那句藏起来等你上钩。",
      "references": [
        {
          "title": "沥青取样 禁止 过滤 视频搜索",
          "url": "https://search.bilibili.com/all?keyword=沥青取样%20禁止%20过滤"
        },
        {
          "title": "JTG 3410-2025 T0601 条文",
          "url": "https://www.mot.gov.cn/"
        }
      ]
    }
  ]
}
