Repository: xvlihao11/asphalt-platform-

File: quiz/data/quizzes/2026-11-08.json
{
  "date": "2026-11-08",
  "title": "沥青每日答题 2026-11-08",
  "topic": "T0611 闪点与燃点（克利夫兰开口杯）、T0633 稀释沥青闪点（泰格开口杯）、T0632 稀释沥青蒸馏、T0631 浮漂度、T0660 低温黏结性与 T0650 压缩厚度规范细节——两种开口杯的点火参数与升温程序对比、蒸馏温度修正与馏分切割、浮漂仪检验与判定、多体系允许误差与计算（依据 JTG 3410-2025）",
  "plainSummary": "本期把平时做得少、却最容易在细节上翻车的几个试验拉到一起考：闪点燃点（克利夫兰杯、泰格杯两种开口杯）、稀释沥青蒸馏、浮漂度、低温黏结性、压缩厚度。核心是两类东西——一是点火和升温这类「程序性」参数（环形标线9.4mm、杯面以上2mm、半径150mm与152mm、升温5.5℃/min与1℃/min），二是各种「允许误差」（闪点重复性8℃、燃点再现性14℃、浮漂度相对4.8%、压缩厚度5%）。先做前3题摸底，中间6题抠规范原文，最后3题是气压修正、馏分切割和横比大综合，能全对说明你对规程是逐字读过的。",
  "questions": [
    {
      "id": 1,
      "level": 1,
      "q": "按 JTG 3410-2025 T0611 规定，克利夫兰开口杯法测得的「闪点」是指什么现象出现时的试样温度？",
      "options": [
        "试样液面上任何一点出现闪火并立即在液面上蔓延时的温度",
        "试样开始沸腾、产生连续气泡时的温度",
        "试样表面开始冒白烟、出现雾状挥发物的温度",
        "试样接触点火器火焰后能持续燃烧不少于 5s 时的温度"
      ],
      "answer": 0,
      "explanation": "T0611 第 3.2.3 条：当在试样液面上的任何一点出现闪火并立即在液面上蔓延时，立即记录温度计读数作为闪点。选 A 描述的是挥发但未闪火（规范特别提醒：试焰在真闪点前产生的浅蓝色光环或火焰增大不是真正闪点，应继续加热）；选 C 是「燃点」的定义（3.2.5：接触火焰立即着火并能持续燃烧不少于 5s）；选 D 与闪点无关。",
      "plain": "闪点就是「一闪即灭」的那个温度：火苗扫过去，液面「呼」一下亮起并马上铺开，这一瞬间的温度就是闪点。注意别把火苗旁那圈浅蓝色光环当成闪点，那是假象；也别把「点着后能一直烧 5 秒」当成闪点，那是燃点，温度更高。",
      "references": [
        {
          "title": "沥青闪点与燃点试验 克利夫兰开口杯法 讲解",
          "url": "https://search.bilibili.com/all?keyword=沥青闪点燃点克利夫兰开口杯法"
        },
        {
          "title": "JTG 3410-2025 T0611 闪点与燃点试验",
          "url": "https://search.bilibili.com/all?keyword=JTG3410%20T0611%20闪点燃点"
        }
      ]
    },
    {
      "id": 2,
      "level": 1,
      "q": "按 JTG 3410-2025 T0631，沥青的「浮漂度」用什么量表示？",
      "options": [
        "试样在浮漂仪中承受的最大浮力（N）",
        "试样在恒温水槽中软化后被水冲破所需的时间（s）",
        "浮碟从水面下沉到槽底所需的时间（s）",
        "浮碟在水面上漂浮时边缘距水面的高度（mm）"
      ],
      "answer": 1,
      "explanation": "T0631 第 1.1 条：沥青的浮漂度是试样在规定的浮漂仪中，自放入一定温度的恒温水槽内起，逐渐软化至被水冲破所需要的时间（s），用以评价沥青流动性或稠度。选 B 是浮漂仪检验时的几何量（新浮碟+铜管总质量调至 53.2g 时，浮碟边缘距水面应为 8.5mm±1.5mm），不是浮漂度本身；C、D 均为编造。",
      "plain": "浮漂度就是「能扛多久」：把灌满沥青的铜管拧到铝浮碟上放进热水，沥青慢慢软掉，水一旦冲破沥青灌进浮碟，它就沉了。从入水到沉下去这段秒数就是浮漂度，秒数越长说明沥青越稠、流动性越差。稀释沥青残留物测 50℃，乳化沥青残留物测 60℃。",
      "references": [
        {
          "title": "沥青浮漂度试验 慢凝稀释沥青",
          "url": "https://search.bilibili.com/all?keyword=沥青浮漂度试验"
        }
      ]
    },
    {
      "id": 3,
      "level": 1,
      "q": "按 JTG 3410-2025 T0660，沥青与集料低温黏结性试验的标准温度和一整块钢板上的集料数量分别是？",
      "options": [
        "－18℃，100 颗",
        "－18℃，50 颗",
        "－10℃，50 颗",
        "－25℃，100 颗"
      ],
      "answer": 0,
      "explanation": "T0660 第 1.2 条明确「本试验标准温度为 -18℃」；第 3.1.4 条规定向钢板浇灌 40g 沥青（厚度约 1mm）后均匀放上 10 排、每排 10 颗、共 100 颗准备好的集料，集料间距大体均匀、距边缘不少于 10mm。结果以钢球冲击后碎石被振落的百分数表示，精确至 0.1%。",
      "plain": "低温黏结性就是模拟冬天路面「掉石子」：把 100 颗石子整齐排在涂了 1mm 沥青的钢板上，60℃烘 5 小时让它们粘牢，再丢进 -18℃冰箱冻 12 小时以上，然后拿 500g 钢球从 500mm 高砸钢板背面，掉下来几颗就算百分比——掉得越少，说明沥青低温下越抓得住石子。",
      "references": [
        {
          "title": "沥青与集料低温黏结性试验 板冲击法",
          "url": "https://search.bilibili.com/all?keyword=沥青与集料低温黏结性试验"
        }
      ]
    },
    {
      "id": 4,
      "level": 2,
      "q": "关于克利夫兰开口杯（T0611）与泰格开口杯（T0633）的适用范围，下列说法正确的是？",
      "options": [
        "两种方法对稀释沥青没有温度界限，可任意选用",
        "闪点高于 93℃ 的稀释沥青应采用泰格杯法",
        "克利夫兰杯只测闪点，泰格杯可同时测闪点和燃点",
        "泰格杯法适用于闪点低于 93℃ 的稀释沥青；闪点大于 93℃ 的稀释沥青应按克利夫兰杯法测定"
      ],
      "answer": 3,
      "explanation": "T0611 第 1.1 条适用于道路石油沥青、聚合物改性沥青的闪点和燃点，第 1.2 条明确「也适用于测定闪点大于 93℃ 的稀释沥青的闪点和燃点」；T0633 第 1 条则规定「适用于泰格开口杯法测定闪点低于 93℃ 的稀释沥青材料的闪点」，且 T0633 只测闪点、不涉及燃点。因此 93℃ 是两法的分界：低于用泰格杯，大于用克利夫兰杯。",
      "plain": "记住一条分界线：93℃。低闪点的稀释沥青（溶剂味很重、一点就着那种）用泰格杯，因为它升温慢（1℃/min）、杯子小，测低温闪点更准；闪点高于 93℃ 的用克利夫兰杯，而且克利夫兰杯还能顺带测燃点。选错杯子，测出来的数就没意义。",
      "references": [
        {
          "title": "泰格开口杯法 稀释沥青闪点",
          "url": "https://search.bilibili.com/all?keyword=泰格开口杯闪点试验"
        },
        {
          "title": "闪点测定 开口杯与闭口杯区别",
          "url": "https://search.bilibili.com/all?keyword=开口杯%20闭口杯%20闪点%20区别"
        }
      ]
    },
    {
      "id": 5,
      "level": 2,
      "q": "按 JTG 3410-2025 T0632，稀释沥青蒸馏试验必须包括的标准温度是哪一组？",
      "options": [
        "225℃、316℃、360℃",
        "225℃、300℃、360℃",
        "180℃、260℃、316℃",
        "150℃、225℃、300℃"
      ],
      "answer": 0,
      "explanation": "T0632 第 1.2 条与第 3.1 条均规定：根据试验需要可选择多个不同标准温度，但必须包括 225℃、316℃、360℃ 三个。这三个点对应稀释沥青中轻馏分（溶剂油）、中间馏分与重馏分的切割位置，是计算各温度段馏分含量和 360℃ 残留物含量的基准。",
      "plain": "稀释沥青蒸馏要卡三个固定温度点：225℃、316℃、360℃，就像三条刻度线，把馏分切成几段称重算比例。这三个点不能随便换，因为规范里所有结果（各温度馏分含量、残留物含量）都是按这三个点出的，换了就没法跟别人比数据。",
      "references": [
        {
          "title": "稀释沥青蒸馏试验 馏分含量",
          "url": "https://search.bilibili.com/all?keyword=稀释沥青蒸馏试验"
        }
      ]
    },
    {
      "id": 6,
      "level": 2,
      "q": "按 JTG 3410-2025 T0633，泰格开口杯法试验过程中对室温与升温速率的要求是？",
      "options": [
        "室温不作要求，升温速率 5～17℃/min",
        "室温 20℃±2℃，升温速率 1℃/min±0.3℃/min",
        "室温 23℃±5℃，升温速率 5.5℃/min±0.5℃/min",
        "室温 23℃±5℃，升温速率 1℃/min±0.25℃/min"
      ],
      "answer": 3,
      "explanation": "T0633 第 3.1.1 条规定试验过程中室温应保持在 23℃±5℃；第 3.2.1 条规定开始加热后调节加热装置，控制升温速度为 1℃/min±0.25℃/min（仪器要求第 2.1 条(7) 亦为 1℃/min±0.3℃/min）。选 A、D 是克利夫兰杯 T0611 的参数（升温先快速达到 5～17℃/min、预期闪点前 28℃ 起控制 5.5℃/min±0.5℃/min），是常见混淆点。",
      "plain": "两种开口杯的升温完全不是一个节奏：泰格杯全程慢火，1 分钟升 1℃，因为低闪点样品升快了会「冲过头」测不准；克利夫兰杯是先猛火快升，到了预期闪点前 28℃ 才收火改成 5.5℃/min。考试最爱把这两个数字对调来设陷阱。",
      "references": [
        {
          "title": "泰格杯闪点仪 操作要点",
          "url": "https://search.bilibili.com/all?keyword=泰格杯闪点仪%20操作"
        }
      ]
    },
    {
      "id": 7,
      "level": 3,
      "q": "按 JTG 3410-2025 T0611，克利夫兰开口杯试样杯的环状标线位置与点火器试焰位置的规定是？",
      "options": [
        "内壁距杯上口 9.4mm±0.1mm 处刻环状标线；火焰沿半径 150mm 圆周水平扫过",
        "内壁距杯上口 9.4mm±0.1mm 处刻环状标线；点火器尖嘴保持在开口杯上方 2mm 以内，火焰沿半径不小于 152mm 的圆周旋转",
        "内壁距杯上口 12mm±0.5mm 处刻环状标线；尖嘴位于杯口上方 3.2mm",
        "内壁距杯上口 3.2mm±0.1mm 处刻环状标线；火焰沿半径 150mm 圆周旋转"
      ],
      "answer": 1,
      "explanation": "T0611 第 2.1 条(1)：试样杯内径 63.5mm±0.5mm、深 33.6mm±0.5mm，在内壁与杯上口的距离为 9.4mm±0.1mm 处刻一道环状标线；第 2.1 条(4)：尖嘴外径 1.6mm±0.05mm，应保持在开口杯上方 2mm 以内，使火焰以半径不小于 152mm 圆周旋转。选 C 的「半径 150mm、水平扫过」是 T0611 第 3.2.2 条手动点火时「沿试验杯口中心以 150mm 半径作弧水平扫过一次」的操作描述，与仪器安装半径 152mm 不是同一参数；选 B、D 混入了泰格杯的 3.2mm 液面/尖嘴高度。",
      "plain": "这里有两个 152 和 150，容易打架：仪器合格性要求「火焰旋转半径不小于 152mm」，实际手动扫火时是「以 150mm 半径为半径沿杯口作弧扫一次」。而 3.2mm 是泰格杯的专属数字（液面距杯沿 3.2mm、尖嘴在杯沿上方 3.2mm），别串到克利夫兰杯上来。",
      "references": [
        {
          "title": "克利夫兰开口杯闪点仪 结构与标线",
          "url": "https://search.bilibili.com/all?keyword=克利夫兰开口杯%20闪点仪%20结构"
        }
      ]
    },
    {
      "id": 8,
      "level": 3,
      "q": "按 JTG 3410-2025 T0632，蒸馏装置安装时温度计插入深度、蒸馏瓶颈到导接管出口距离、导接管小端伸入接收器长度的规定依次是？",
      "options": [
        "温度计插入瓶底后提升 6.5mm±0.5mm；650mm±50mm；不少于 25mm 且不得低于接收器最高刻度线",
        "温度计插入瓶底后提升 3.2mm；300mm±20mm；不少于 25mm",
        "温度计水银球距瓶底 6.5mm±0.5mm；650mm±50mm；不少于 25mm",
        "温度计水银球距瓶底 10mm±1mm；500mm±50mm；不少于 50mm"
      ],
      "answer": 0,
      "explanation": "T0632 第 3.2.4 条(2)：调整导接管，使蒸馏瓶颈部到导接管出口的距离为 650mm±50mm；(3)：将温度计通过软木塞插入蒸馏烧瓶底部，然后向上提升 6.5mm±0.5mm；(4)：放置接收器，使导接管小端伸入接收器中不少于 25mm，但不得低于接收器最高刻度线。选 A 只说了「距瓶底 6.5mm」却漏了「先插到底再提升」这一操作细节和「不得低于最高刻度线」的约束，不完整。",
      "plain": "温度计安装有个小口诀：先「杵到底」再「抬 6.5mm」，这样水银球正好在瓶颈下方蒸汽最热处，温度才准。导接管要伸进量筒至少 25mm（防止馏分挥发跑掉），但不能伸到最高刻度线以下（否则读数被挡）。瓶颈到出口 650mm 是标准的「脖子长度」，保证冷凝效果。",
      "references": [
        {
          "title": "石油产品蒸馏试验 装置安装",
          "url": "https://search.bilibili.com/all?keyword=蒸馏试验%20装置安装%20温度计"
        }
      ]
    },
    {
      "id": 9,
      "level": 3,
      "q": "按 JTG 3410-2025 T0631，浮漂度试验中试样在铜管内的冷却与恒温程序是？",
      "options": [
        "室温冷却 30min，再置于 5℃±1℃ 水槽保温 60min，刮平后即可试验",
        "室温冷却 15～60min，再连同底板置于 5℃±1℃ 水槽保温 5min，刮平后复放入 5℃±1℃ 水槽 15～30min",
        "不需冷却，注满铜管后直接置于 5℃ 水槽保温 1min",
        "室温冷却 2h，再置于 25℃ 水槽保温 30min"
      ],
      "answer": 1,
      "explanation": "T0631 第 4.1.5 条：铜管中沥青试样在室温下冷却 15～60min，然后连同底板置于 5℃±1℃ 恒温水槽中保温 5min；取出用热刀刮去凸出试样至与管口齐平，再放回 5℃±1℃ 恒温水槽中 15～30min。随后 4.2.1 条：取出铜管拧紧于浮碟底孔，再放回 5℃±1℃ 水槽 1min 后才取出放入试验槽计时。这是一套「冷—刮—再冷」的三段程序，作用是让试样整体温度均匀、顶端平整，避免计时起点不一致。",
      "plain": "灌好沥青的铜管要经历三段「冷静期」：室温晾 15～60 分钟让它定型，5℃ 水里泡 5 分钟变硬，再用热刀把鼓出来的一截刮平，然后回 5℃ 水再养 15～30 分钟。最后拧到浮碟上还得再泡 1 分钟才下水槽计时——不这么折腾，管口不平、内部温度不均，秒表一按数据就飘。",
      "references": [
        {
          "title": "沥青浮漂度试验 操作流程",
          "url": "https://search.bilibili.com/all?keyword=沥青浮漂度%20试验%20操作"
        }
      ]
    },
    {
      "id": 10,
      "level": 4,
      "q": "某稀释沥青样品按 T0632 蒸馏，225℃ 修正前馏出体积 42.0mL、316℃ 累计 78.0mL、360℃ 累计 96.0mL（试样体积 200mL）。下列馏分含量（体积%）计算结果正确的是？",
      "options": [
        "225℃ 馏分 21.0%，225～316℃ 段 18.0%，316～360℃ 段 9.0%，蒸馏残留物 48.0%",
        "225℃ 馏分 21.0%，225～316℃ 段 18.0%，316～360℃ 段 9.0%，蒸馏残留物 52.0%",
        "225℃ 馏分 42.0%，225～316℃ 段 36.0%，316～360℃ 段 18.0%，蒸馏残留物 4.0%",
        "225℃ 馏分 21.0%，225～316℃ 段 39.0%，316～360℃ 段 48.0%，蒸馏残留物 52.0%"
      ],
      "answer": 1,
      "explanation": "T0632 第 4.2 条各温度馏分含量 pi=Vi/200×100，其中 Vi 为「不同蒸馏温度的蒸馏馏分体积」，即该温度段新馏出的体积而非累计值：225℃ 段 42.0/200=21.0%；225～316℃ 段（78.0-42.0）=36.0mL，36.0/200=18.0%；316～360℃ 段（96.0-78.0）=18.0mL，18.0/200=9.0%。第 4.1 条残留物含量 PR=(200-Vt)/200×100，Vt 为总馏出体积 96.0mL，PR=(200-96.0)/200×100=52.0%。选 B 是把累计体积直接当段体积；选 D 是忘了除以试样体积。",
      "plain": "关键在「段」和「累计」两个字：量筒读数是累计的，切段要减掉前一段。225℃ 出来 42mL（21%），到 316℃ 累计 78mL，那么 225～316 这一段只新出 36mL（18%），到 360℃ 再出 18mL（9%）。残留物是 200 减去总共馏出的 96，得 104mL，占 52%。三次数据加起来正好 100%，这一步能自检。",
      "references": [
        {
          "title": "稀释沥青蒸馏 馏分含量计算",
          "url": "https://search.bilibili.com/all?keyword=馏分含量%20计算%20蒸馏"
        }
      ]
    },
    {
      "id": 11,
      "level": 4,
      "q": "按 JTG 3410-2025 T0611，关于闪点与燃点试验的允许误差及试验次数，下列哪项完全正确？",
      "options": [
        "闪点重复性 5℃、再现性 10℃；燃点重复性 5℃、再现性 10℃；同一样品至少平行试验三次",
        "闪点重复性 8℃、再现性 18℃；燃点重复性 8℃、再现性 14℃；同一样品至少平行试验两次",
        "闪点重复性 10℃、再现性 15℃；燃点重复性 8℃、再现性 14℃；同一样品至少平行试验两次",
        "闪点重复性 8℃、再现性 14℃；燃点重复性 8℃、再现性 18℃；同一样品至少平行试验两次"
      ],
      "answer": 1,
      "explanation": "T0611 第 5.1 条：闪点重复性允许误差 8℃、再现性 18℃；第 5.2 条：燃点重复性 8℃、再现性 14℃。两者的重复性相同（8℃），相差的是再现性（闪点 18℃ ＞ 燃点 14℃），这是因为闪点受点火时机与气流影响更大、跨实验室离散更明显。平行次数见 3.2.7：同一样品至少平行试验两次。选 D 的 10℃/15℃ 是 T0633 泰格杯的允许误差，别串台。",
      "plain": "记法：重复性都是 8℃，实验室里自己做两遍差不超过 8℃；再现性则闪点 18℃、燃点 14℃，闪点的宽容度反而更大——因为闪点是「一闪」的瞬间判断，不同人不同实验室更容易有分歧。泰格杯那套是 10℃/15℃，跟克利夫兰杯不通用。",
      "references": [
        {
          "title": "闪点燃点 允许误差 重复性再现性",
          "url": "https://search.bilibili.com/all?keyword=闪点%20重复性%20再现性%20允许误差"
        }
      ]
    },
    {
      "id": 12,
      "level": 4,
      "q": "按 JTG 3410-2025 T0633 做稀释沥青闪点时，某次试验出现下列情形，其中判断正确的是？",
      "options": [
        "试样液面容易结皮时，应在每次火焰扫描前 15s 用玻璃搅棒末端垂直插入液面约 13mm 来回 3～4 次，再进行火焰扫描",
        "试样注入杯中后液面高于量规位置，测得闪点会更准确",
        "试样液面出现一闪即灭的明显火焰，即为该试样的闪点",
        "火焰扫过时出现蓝白色火焰，应直接记为该温度下的闪点"
      ],
      "answer": 0,
      "explanation": "T0633 第 3.2.3 条：当试样液面表面容易结皮时，在每次火焰扫描之前 15s，将玻璃搅棒末端垂直插入液面约 13mm，沿着火焰扫描路径从试样杯一侧移到另一侧，持续 3～4 次，再进行火焰扫描。选 A 忽略了 3.2.4 的限定——应为「第一次出现一闪即灭的明显火焰」；选 C 见第 3.2.4 条注：勿将试焰四周的蓝白色火焰误认为闪点火焰；选 D 违反第 3.1.5 条与 3.2.2 条：液面必须距杯顶部边缘 3.2mm，超出需用注射器添加或移除试样校正。",
      "plain": "结皮就像热牛奶表面那层皮——不搅开，火苗只会点在那层皮上，测出来的温度偏高偏乱。所以规范要求在扫火前 15 秒，用玻璃棒插进液面 13mm 来回划 3～4 次把皮破坏掉。另外，火苗外围那圈蓝白色的光不是闪点，别一看见亮就记温度。",
      "references": [
        {
          "title": "泰格开口杯 结皮处理 搅棒",
          "url": "https://search.bilibili.com/all?keyword=泰格开口杯%20闪点%20试验"
        }
      ]
    },
    {
      "id": 13,
      "level": 5,
      "q": "某稀释沥青按 T0633 测得闪点读数 61.0℃，当场气压 98.5kPa，则该样品的闪点（修正后，精确至 1℃）约为？",
      "options": [
        "66℃",
        "61℃",
        "60℃",
        "62℃"
      ],
      "answer": 3,
      "explanation": "T0633 第 4.1 条大气压修正公式：Tcoc=To+0.25(101.3-p)，代入 To=61.0、p=98.5 得 Tcoc=61.0+0.25×(101.3-98.5)=61.0+0.25×2.8=61.0+0.70=61.7℃，取整精确至 1℃ 为 62℃。原理是气压低于标准大气压时油品更易挥发，实测闪点偏低，需向上修正。T0611 克利夫兰杯用同一公式与同一修正系数 0.25℃/kPa；注意 T0632 蒸馏用的是各自标准的温度修正系数表（如 360℃ 对应 0.563℃/kPa），不可混用。",
      "plain": "这就是个代公式的送分题，但坑在正负号：气压低于 101.3 时括号里是正数，结果要往上加。61.0+0.25×2.8=61.7，四舍五入到整数 62℃。反过来如果当天是 103kPa 高气压，就要往下减。记住「低气压容易闪，实测值偏低，得往上补」。",
      "references": [
        {
          "title": "闪点大气压修正 公式",
          "url": "https://search.bilibili.com/all?keyword=闪点%20大气压%20修正%20计算"
        }
      ]
    },
    {
      "id": 14,
      "level": 5,
      "q": "按 JTG 3410-2025 T0650 沥青压缩厚度试验，测得无试样叠加玻璃板厚度 T1=12.36mm，含试样总厚度 T2=15.62mm；另两次平行结果分别为 2.58mm 和 3.55mm（三次单一试样值）。下列说法正确的是？",
      "options": [
        "第一次结果 3.26mm，三次平均值 3.13mm；重复性为相对允许误差 5%，三次极差 0.97mm 已远超限值，应重做",
        "压缩厚度应按 T2/T1 计算为 1.26，单位无量纲",
        "第一次结果 3.26mm，三次平均值 3.13mm；允许误差为绝对 0.05mm，该样品结果有效",
        "第一次结果 3.26mm，三次平均值 3.13mm；重复性为相对允许误差 10%，三次结果合格"
      ],
      "answer": 0,
      "explanation": "T0650 第 5.1 条：T=T2-T1，故第一次 T=15.62-12.36=3.26mm；第 5.2 条取 3 个试样算术平均值，即 (3.26+2.58+3.55)/3=3.13mm，精确至 0.01mm。第 6 条：重复性试验相对允许误差 5%、再现性 10%。以平均值 3.13mm 计，5% 对应约 0.16mm，而极差 3.55-2.58=0.97mm，远超限值，说明平行性不合格，应查玻璃板清洁度、配重恒温、沥青滴量与保温时间，重做。选 D 把差值算成了比值。",
      "plain": "两步走：先用 T2 减 T1 得单次压缩厚度（3.26mm），再三次数平均（3.13mm）。然后要做平行性判断：5% 的相对限值在 3.13mm 上只有 0.16mm 左右，而这三次最大差 0.97mm，差了六倍，肯定不合格。常见元凶：玻璃板没擦干净、配重没在 70℃ 恒温够 2 小时、沥青滴得太厚或太少。",
      "references": [
        {
          "title": "沥青压缩厚度试验 T0650",
          "url": "https://search.bilibili.com/all?keyword=沥青压缩厚度试验"
        }
      ]
    },
    {
      "id": 15,
      "level": 5,
      "q": "下列关于 JTG 3410-2025 各试验允许误差与关键参数的说法，哪一项完全正确？",
      "options": [
        "T0611 燃点再现性 14℃；T0633 闪点再现性 10℃；T0631 浮漂度再现性 4.8%；T0650 重复性 5%",
        "T0611 燃点再现性 14℃；T0633 闪点再现性 15℃；T0631 浮漂度重复性相对允许误差 4.8%；T0650 压缩厚度重复性 5%",
        "T0611 燃点再现性 14℃；T0633 闪点再现性 15℃；T0631 浮漂度重复性相对允许误差 4.8%；T0650 再现性 5%",
        "T0611 燃点再现性 18℃；T0633 闪点再现性 18℃；T0631 浮漂度重复性相对允许误差 30.2%；T0650 重复性 10%"
      ],
      "answer": 1,
      "explanation": "逐条核对：T0611 第 5.2 条燃点再现性 14℃（对）；T0633 第 5 条闪点再现性 15℃、重复性 10℃（对）；T0631 第 6 条浮漂度重复性试验相对允许误差 4.8%、再现性 30.2s（对，注意再现性单位是秒绝对值，不是百分比）；T0650 第 6 条重复性相对允许误差 5%、再现性 10%（对）。选项 B 把浮漂度的再现性 30.2s 错当重复性、把压缩厚度的 5%/10% 弄反；C 把闪点再现性 10℃ 与重复性 15℃ 对调、浮漂度误差项错配；D 把压缩厚度的重复性与再现性 5%/10% 对调。",
      "plain": "这题是「数字扫雷」，全是易混点：燃点再现性 14℃ 比闪点的 18℃ 小；泰格杯是 10℃/15℃，正好比克利夫兰杯更严；浮漂度重复性是相对 4.8%，再现性却是 30.2 秒这个绝对值（同一个指标两种表达，特别容易记反）；压缩厚度重复性 5%、再现性 10%。做题时按「小的数给重复性、大的数给再现性」验一遍，能排掉大半错误选项。",
      "references": [
        {
          "title": "JTG 3410-2025 试验允许误差汇总",
          "url": "https://search.bilibili.com/all?keyword=JTG3410%20允许误差%20汇总"
        },
        {
          "title": "沥青试验 重复性与再现性 区别",
          "url": "https://search.bilibili.com/all?keyword=重复性%20再现性%20区别%20试验"
        }
      ]
    }
  ]
}

File: quiz/data/quizzes/2026-11-10.json
{
  "date": "2026-11-10",
  "title": "沥青每日答题 2026-11-10",
  "topic": "乳化沥青施工与耐储性能族规范细节——T0656低温储存稳定性（冻融循环）、T0657与水泥拌和试验、T0658破乳性能（阴离子破乳速度分级与阳离子破乳指数）、T0659与矿料拌和试验、T0654与粗集料黏附性（依据 JTG 3410-2025）",
  "plainSummary": "本期聚焦乳化沥青从储存到施工这一整条链上的五个试验：低温储存稳定性看乳液扛不扛冻，水泥拌和试验专门鉴别慢裂型乳液，破乳性能试验分出快裂、中裂、慢裂三种型号并给阳离子乳液算破乳指数，矿料拌和试验直接模拟工地拌和看裹覆均不均匀，黏附性试验把裹好沥青的集料丢进开水里煮，看沥青膜掉不掉。难度从基础概念一路升到配比计算和易混数值大对比，建议先做一遍再回看错题解析，重点记牢每个试验的温度、时间、转速和配比数字。",
  "questions": [
    {
      "id": 1,
      "level": 1,
      "q": "根据JTG 3410-2025规程T0656，乳化沥青低温储存稳定性试验的目的是什么？",
      "options": [
        "测定乳化沥青在高温储存下是否破乳分层",
        "测定乳化沥青在冻融循环作用下的絮凝、结团情况，评价其低温储存稳定性",
        "测定乳化沥青与水泥拌和后的筛上残留物",
        "测定乳化沥青的离子电荷类型"
      ],
      "answer": 1,
      "explanation": "T0656明确规定：本方法适用于测定乳化沥青在冻融循环作用下絮凝、结团情况，以评价其低温储存稳定性。A是储存稳定性（常温）试验的内容；C是T0657水泥拌和试验；D是T0653微粒离子电荷试验。",
      "plain": "简单说，这个试验就是考验乳液的「抗冻能力」：先把乳液冻一顿，再化开，看它有没有「抱团」结块。如果冻完就絮凝聚团，说明冬天放不住，低温储存稳定性不合格。它和高温、常温储存试验完全是两回事，别混了。",
      "references": [
        {
          "title": "JTG 3410-2025 乳化沥青试验方法汇编",
          "url": "https://www.mot.gov.cn/"
        },
        {
          "title": "乳化沥青低温储存稳定性试验 视频搜索",
          "url": "https://search.bilibili.com/all?keyword=乳化沥青低温储存稳定性试验"
        }
      ]
    },
    {
      "id": 2,
      "level": 1,
      "q": "根据T0657，乳化沥青与水泥拌和试验的主要用途是鉴别哪一类乳化沥青？",
      "options": [
        "快裂型乳化沥青",
        "中裂型乳化沥青",
        "慢裂型乳化沥青",
        "非离子型乳化沥青"
      ],
      "answer": 2,
      "explanation": "T0657明确规定：本方法适用于测定乳化沥青与水泥的拌和稳定性，以鉴别慢裂型乳化沥青。慢裂乳液遇到水泥这类高比表面积填料仍不易过早破乳，若与水泥拌和后筛上残留物多，说明破乳过快、不属于合格的慢裂型。",
      "plain": "水泥是特别「吸」的东西，比表面积大，乳液碰到它容易被抢走水分、提前破乳。只有真正够「慢裂」的乳液才能和水泥拌得匀。所以拿水泥拌一拌，就能把慢裂型的乳液鉴别出来。",
      "references": [
        {
          "title": "乳化沥青水泥拌和试验 视频搜索",
          "url": "https://search.bilibili.com/all?keyword=乳化沥青水泥拌和试验"
        }
      ]
    },
    {
      "id": 3,
      "level": 1,
      "q": "根据T0658，阴离子乳化沥青按破乳速度分级时，快裂、中裂、慢裂的代号依次是？",
      "options": [
        "RS、MS、SS",
        "SS、MS、RS",
        "QS、ZL、ML",
        "RS、SS、MS"
      ],
      "answer": 0,
      "explanation": "T0658规定破乳速度分为三级：快裂（RS，Rapid Setting）、中裂（MS，Medium Setting）、慢裂（SS，Slow Setting）。这是国际通用的英文缩写，规程中明确标注在破乳速度分级表内。",
      "plain": "这三个代号来自英文：快裂Rapid Setting记成RS，中裂Medium Setting记成MS，慢裂Slow Setting记成SS。顺序正好是从快到慢，记一串「R-M-S」就不会乱。",
      "references": [
        {
          "title": "乳化沥青破乳速度 快裂中裂慢裂 视频搜索",
          "url": "https://search.bilibili.com/all?keyword=乳化沥青破乳速度 快裂中裂慢裂"
        }
      ]
    },
    {
      "id": 4,
      "level": 2,
      "q": "根据T0656，低温储存稳定性试验的冻融程序是：将试样容器置于-5℃±0.5℃冰箱中冷冻，再浸入约25℃水中融解，如此循环两次。每次冷冻和融解的时长分别为？",
      "options": [
        "冷冻60min±1min、融解15min±1min",
        "冷冻30min±1min、融解10min±1min",
        "冷冻15min±1min、融解30min±1min",
        "冷冻45min±1min、融解20min±1min"
      ],
      "answer": 1,
      "explanation": "T0656试验步骤规定：将盛有试样的试样容器置于-5℃±0.5℃冰箱中冷冻30min±1min，冷冻后立即取出，浸入约25℃水中10min±1min融解，按此方法再冻融一次（共两次循环）。",
      "plain": "记住「冻三十、融十、冻两回」：-5℃冻30分钟，马上放进25℃水里泡10分钟化冻，然后再来一遍。两个循环下来还不出絮凝结团的，才算扛冻。",
      "references": [
        {
          "title": "乳化沥青冻融循环试验 视频搜索",
          "url": "https://search.bilibili.com/all?keyword=乳化沥青冻融循环试验"
        }
      ]
    },
    {
      "id": 5,
      "level": 2,
      "q": "根据T0654，乳化沥青与粗集料黏附性试验采用的标准集料规定为：阴离子乳化沥青用白云岩，阳离子（或掺稀释剂）乳化沥青用石英岩。这两种标准集料与90号A级道路石油沥青的黏附性等级分别为？",
      "options": [
        "阴离子用4级、阳离子用3级",
        "阴离子用3级、阳离子用4级",
        "两者均为5级",
        "两者均为2级"
      ],
      "answer": 0,
      "explanation": "T0654第2.11条规定：黏附性试验标准集料规格为9.5～13.2mm，阴离子乳化沥青为白云岩，与90号A级道路石油沥青黏附性等级为4级；阳离子乳化沥青或掺加稀释剂乳化沥青为石英岩，黏附性等级为3级。即阴离子用的白云岩本身黏附性更好（4级），阳离子用石英岩（3级）。",
      "plain": "这个规定有点反直觉：阴离子乳液本身黏集料能力弱，所以配一块「好黏」的白云岩（和90号沥青能到4级）；阳离子乳液带正电、抓酸性石料厉害，就用偏「难黏」的石英岩（3级）。目的都是把试验条件标准化，让结果可比。",
      "references": [
        {
          "title": "乳化沥青与粗集料黏附性试验 视频搜索",
          "url": "https://search.bilibili.com/all?keyword=乳化沥青与粗集料黏附性试验"
        }
      ]
    },
    {
      "id": 6,
      "level": 2,
      "q": "根据T0659，乳化沥青与粗级配矿料及细级配矿料拌和试验时，搅拌铲的拌和速度和连续拌和时间分别为？",
      "options": [
        "60r/min连续拌和1min",
        "60r/min连续拌和2min",
        "120r/min连续拌和2min",
        "30r/min连续拌和3min"
      ],
      "answer": 1,
      "explanation": "T0659第4.1.2与4.2.2条均规定：移入已搅匀的沥青乳液（粗级配35g±0.1g、细级配55g±0.1g）后，用搅拌铲以60r/min速度连续拌和2min，拌和过程中观察集料裹覆是否均匀、有无沥青结块或粗团粒。",
      "plain": "两个级配的配比虽然不同，但拌和动作是统一的：每分钟转60圈、连续拌2分钟。口诀「六十转、拌两分」，拌的过程就是看石料有没有被乳液均匀裹住、有没有结疙瘩。",
      "references": [
        {
          "title": "乳化沥青与矿料拌和试验 视频搜索",
          "url": "https://search.bilibili.com/all?keyword=乳化沥青与矿料拌和试验"
        }
      ]
    },
    {
      "id": 7,
      "level": 3,
      "q": "根据T0657，水泥拌和试验对水泥的要求及对乳液残留物含量的处理规定是？",
      "options": [
        "任意标号水泥即可；乳液直接使用不需稀释",
        "32.5R、42.5R或52.5R早强水泥且比表面积不小于345m²/kg；残留物含量大于55%时须加水稀释至55%",
        "42.5级普通硅酸盐水泥；残留物含量小于50%时须浓缩至55%",
        "32.5R早强水泥且比表面积不大于345m²/kg；残留物含量一律稀释至50%"
      ],
      "answer": 1,
      "explanation": "T0657第2.11条规定水泥应满足GB 175要求的32.5R、42.5R或52.5R早强水泥，且比表面积不小于345m²/kg；第3.2.2条规定若乳液残留物含量大于55%，须加蒸馏水（或去离子水）稀释至残留物含量为55%后再称取100g±0.1g进行试验。",
      "plain": "水泥不是随便抓一把：必须是早强型（R型），粉得够细（比表面积至少345平方米每公斤），细水泥才够「抢水」，才能考出乳液的慢裂真功夫。乳液太浓（残留物超55%）也要先兑水稀释到55%再拌，保证条件统一。",
      "references": [
        {
          "title": "乳化沥青水泥拌和试验 慢裂 视频搜索",
          "url": "https://search.bilibili.com/all?keyword=乳化沥青水泥拌和试验 慢裂"
        }
      ]
    },
    {
      "id": 8,
      "level": 3,
      "q": "根据T0654，黏附性试验中裹覆沥青后的集料烘干、冷却及浸煮的规定是？",
      "options": [
        "105℃±5℃烘干24h±1h后直接浸入冷水",
        "60℃±5℃烘干24h±1h（不鼓风），室温冷却约30min后随机挑10颗逐个系线，浸入煮沸水中按T0616评定等级",
        "60℃±5℃烘干12h（鼓风），冷却1h后挑20颗浸入80℃水",
        "163℃烘干30min，冷却后全部浸入沸水5min"
      ],
      "answer": 1,
      "explanation": "T0654第4.3条规定：将均匀裹覆沥青的集料移入玻璃浅盘单层摊平、不带盖，放在烘箱中60℃±5℃烘干24h±1h、不鼓风；第4.5条规定烘干结束后立即取出，室温冷却约30min，随机挑选10颗逐个用细线在中部系牢；第4.6条规定按T0616方法逐个浸入盛有煮沸水的烧杯中进行浸煮试验，按表T0616-1评定黏附性等级。",
      "plain": "这一步很有画面感：裹好沥青膜的石粒先在60℃烘箱里慢慢「养」上24小时（故意不开鼓风，怕把膜吹坏），凉半小时后挑10颗、每颗拴根线，像下饺子一样丢进滚开的沸水里煮，最后按沥青膜剥落的程度打分。温度、时间、颗数都是硬指标。",
      "references": [
        {
          "title": "沥青与集料黏附性 水煮法 视频搜索",
          "url": "https://search.bilibili.com/all?keyword=沥青与集料黏附性 水煮法"
        }
      ]
    },
    {
      "id": 9,
      "level": 3,
      "q": "根据T0658，阳离子乳化沥青破乳指数试验的关键仪器参数为？",
      "options": [
        "搅拌器转速260r/min±60r/min；给料器给料速度0.35g/s±0.10g/s；乳液与填料在25℃±1℃环境恒温不少于1.5h",
        "搅拌器转速60r/min±5r/min；给料速度1.0g/s；恒温不少于0.5h",
        "搅拌器转速500r/min；给料速度0.1g/s；恒温25℃不少于2h",
        "搅拌器转速100r/min±10r/min；给料速度0.35g/s±0.10g/s；恒温10min"
      ],
      "answer": 0,
      "explanation": "T0658第2.2.1条规定电机输出功率不小于25W、转速260r/min±60r/min，给料器给料速度0.35g/s±0.10g/s（试验前应在100～600s范围内标定）；第4.2.2条规定盛样瓶与标准填料放入25℃±1℃环境箱或恒温水浴中静置恒温不少于1.5h。",
      "plain": "阳离子破乳指数试验像一台「定时灌粉机」：恒速搅拌（260转上下）、恒速下料（每秒0.35克左右），填料不断喂进去，混合物越来越稠，直到糊成团粘在罐壁、停止给料，记下时间和下料量就能算破乳指数。试验前乳液和填料都要在25℃环境里焐够一个半小时。",
      "references": [
        {
          "title": "乳化沥青破乳指数试验 视频搜索",
          "url": "https://search.bilibili.com/all?keyword=乳化沥青破乳指数试验"
        }
      ]
    },
    {
      "id": 10,
      "level": 4,
      "q": "根据T0656，两次冻融循环结束后对试样的处理及结果观察方法，下列说法完全正确的是？",
      "options": [
        "取试样过滤后105℃烘干，称取筛上剩余物质量",
        "取出试样容器作适当搅拌，若未完全融解可放入水中继续融解，观察乳液状态与原试样有无变化，并按T0652方法进行筛上剩余量试验，但筛上物无须烘干，仅检查记录有无粗颗粒剩余物、结团情况",
        "冻融后直接报告通过或不通过，无需任何筛分检查",
        "冻融后取少量试样按T0651高温蒸发法测定残留物含量"
      ],
      "answer": 1,
      "explanation": "T0656第3.2.4条规定：取出试样容器作适当搅拌，若尚未完全融解可放入水中继续融解；观察乳液试样状态与原试样有无变化，并按T0652方法进行筛上剩余量试验，但筛上物无须烘干，仅检查并记录筛上有无粗颗粒剩余物、结团情况。A错误在无须烘干称质量；C错误在需筛分检查；D与残留物含量无关。",
      "plain": "冻融完后的检查很「轻量」：搅一搅让乳液彻底化开，看看和原来比有没有变样，再用0.6mm筛过一遍——注意筛上剩的东西不用烘干称重，只要看有没有粗颗粒、结没结团就行。这是它与常规筛上剩余量试验最大的区别。",
      "references": [
        {
          "title": "乳化沥青低温储存稳定性 视频搜索",
          "url": "https://search.bilibili.com/all?keyword=乳化沥青低温储存稳定性"
        }
      ]
    },
    {
      "id": 11,
      "level": 4,
      "q": "根据T0658阴离子乳化沥青破乳速度分级表，对A组、B组标准集料拌和状况与破乳速度的对应关系，下列判定正确的是？",
      "options": [
        "A组拌和均匀、B组混合料呈糊状且乳液分布均匀，判定为快裂（RS）",
        "A组集料被均匀裹覆、B组混合料呈松散状态且可见凝聚结块，判定为中裂（MS）",
        "A组拌和不均匀、有凝聚结块时，B组仍须继续试验后再判定",
        "B组乳液拌和后立即凝聚成团块不能拌和，判定为慢裂（SS）"
      ],
      "answer": 1,
      "explanation": "T0658表T0658-2规定：A组均匀裹覆+B组松散、沥青分布不均可见凝聚结块=中裂（MS）；A组均匀+B组糊状、乳液分布均匀=慢裂（SS）；A组松散大量未裹覆、有凝聚结块（或B组立即成团不能拌和）=快裂（RS）。注中明确：A组拌和不均匀有凝聚结块时，B组可不再进行试验（直接判快裂），故C错误。",
      "plain": "这个试验的思路是「两关闯关」：A组是干料直拌，B组先加水再拌更苛刻。A都拌不匀、结块，就是快裂，B都不用做了；A行、B不行，中裂；A、B都拌得像糊一样匀，才是慢裂。记口诀：都差=快，一好一差=中，都好=慢。",
      "references": [
        {
          "title": "乳化沥青破乳速度试验 视频搜索",
          "url": "https://search.bilibili.com/all?keyword=乳化沥青破乳速度试验"
        }
      ]
    },
    {
      "id": 12,
      "level": 4,
      "q": "根据T0657，水泥拌和试验的完整流程中，下列操作顺序与参数完全符合规范的是？",
      "options": [
        "称水泥100g→倒入乳液50g搅拌3min→加水150mL再拌1min→过0.15mm筛→60℃烘2h",
        "称干燥水泥50g±0.1g→倒入乳液100g±0.1g立即以60r/min搅拌1min→加入150mL水以相同速度再搅拌3min→全部通过1.18mm滤筛并冲洗→105℃±5℃烘干4h→干燥器冷却30min后称量，每样品至少平行试验两次",
        "称水泥50g→加入乳液100g搅拌5min→不过筛直接烘干称重",
        "称水泥50g±0.1g→倒入乳液100g±0.1g搅拌1min→加水150mL拌3min→过1.18mm筛→105℃烘干2h→平行一次即可"
      ],
      "answer": 1,
      "explanation": "T0657试验步骤为：称取干燥水泥50g±0.1g置于拌和容器；称取100g±0.1g乳液试样（残留物>55%时先稀释至55%），立即以60r/min圆周搅拌1min；随后立即加入150mL蒸馏水，以相同速度再搅拌3min；混合料全部通过已称质量的1.18mm滤筛，冲洗合并；滤筛连同筛盘置于105℃±5℃烘箱烘干4h；干燥器冷却30min后称量；每一样品至少平行试验两次。B项完全一致，A/C筛孔与烘干参数错误，D平行试验次数与烘干时间不符。",
      "plain": "把这串数字当流程卡背：水泥50克、乳液100克、先干拌1分钟、加水150毫升再拌3分钟、过1.18毫米的筛、105度烘4小时、凉半小时称重，还要平行做两次。哪一步的数字对不上，这题就是陷阱。",
      "references": [
        {
          "title": "乳化沥青水泥拌和试验 视频搜索",
          "url": "https://search.bilibili.com/all?keyword=乳化沥青水泥拌和试验"
        }
      ]
    },
    {
      "id": 13,
      "level": 5,
      "q": "按T0657式（T0657-1）计算水泥拌和试验筛上残留物含量：滤筛、筛盘及筛上残留物合计质量m=103.5g，滤筛质量m1=48.0g，筛盘质量m2=50.0g，乳液试样质量m3=100.0g。则筛上残留物含量为？",
      "options": [
        "4.5%",
        "5.5%",
        "5.0%",
        "6.5%"
      ],
      "answer": 1,
      "explanation": "按式（T0657-1）：Pr=[m-(m1+m2)]/m3×100=(103.5-48.0-50.0)/100.0×100=5.5%。结果精确至0.1%，取两次平行试验平均值。注意分母是乳液（或稀释后）试样质量，不是水泥质量，这是最容易算错的地方。",
      "plain": "解题三步：①筛上真正留下的东西=总重减去空筛和空盘，103.5-48.0-50.0=5.5克；②除以乳液试样质量100克；③乘100得5.5%。易错点：分母是乳液质量不是水泥质量，也别忘了先减掉空器皿的皮重。",
      "references": [
        {
          "title": "水泥拌和试验 筛上残留物 视频搜索",
          "url": "https://search.bilibili.com/all?keyword=水泥拌和试验 筛上残留物"
        }
      ]
    },
    {
      "id": 14,
      "level": 5,
      "q": "根据T0659，乳化沥青与矿料拌和试验的两组矿料配比，下列完全正确的是？",
      "options": [
        "粗级配：细集料335g±1g、粗砂130g±1g、加水10g±0.5g、乳液35g±0.1g；细级配：细集料250g±1g、细砂180g±1g、矿粉15g±0.5g、加水20g±0.5g、乳液55g±0.1g",
        "粗级配：细集料250g、粗砂180g、加水20g、乳液55g；细级配：细集料335g、粗砂130g、加水10g、乳液35g",
        "粗级配：细集料335g、粗砂130g、加水20g、乳液55g；细级配：细集料250g、细砂180g、矿粉15g、加水10g、乳液35g",
        "两组配比相同：均为细集料300g、砂150g、加水15g、乳液45g"
      ],
      "answer": 0,
      "explanation": "T0659第4.1.1条规定粗级配矿料拌和：细集料335g±1g、粗砂130g±1g、加水10g±0.5g拌匀，再移入乳液35g±0.1g；第4.2.1条规定细级配矿料拌和：细集料250g±1g、细砂180g±1g、矿粉15g±0.5g、加水20g±0.5g拌匀，再移入乳液55g±0.1g。其余选项均为两组数据互换或参数错置。",
      "plain": "两组配比最容易张冠李戴。记特征数字：粗级配「335+130+水10+乳35」，细级配「250+180+矿粉15+水20+乳55」。粗级配料粗、乳液少；细级配加了矿粉、乳液也多。B选项就是典型陷阱——把两组数字整个对调了。",
      "references": [
        {
          "title": "乳化沥青与矿料拌和试验 视频搜索",
          "url": "https://search.bilibili.com/all?keyword=乳化沥青与矿料拌和试验"
        }
      ]
    },
    {
      "id": 15,
      "level": 5,
      "q": "下列关于本期五个试验易混允许误差与判定数值的对比，完全正确的一组是？",
      "options": [
        "T0657水泥拌和筛上残留物重复性0.2%、再现性0.4%；T0658破乳指数重复性相对允许误差10%、再现性40%；T0656冻融温度-5℃±0.5℃",
        "T0657重复性2%、再现性4%；T0658破乳指数重复性5%、再现性20%；T0656冻融温度-10℃±0.5℃",
        "T0657重复性0.5%、再现性1.0%；T0658破乳指数重复性40%、再现性10%；T0656冻融温度0℃±1℃",
        "T0657重复性0.2%、再现性0.4%；T0658破乳指数重复性1%、再现性4%；T0656冻融温度-5℃±1℃"
      ],
      "answer": 0,
      "explanation": "T0657第5条规定重复性允许误差0.2%、再现性0.4%；T0658第4.4条规定破乳指数重复性相对允许误差10%、再现性40%；T0656第3.1.5条规定恒温箱调节至-5℃±0.5℃。其余选项均为量级或数值错误。",
      "plain": "最后一题考「数字指纹」：水泥拌和的误差是小数点后一位的0.2%和0.4%；破乳指数因为是时间类指标，用相对误差，10%和40%，跨度大；冻融温度是零下5度、只允许差半度。把这三组数字背熟，考试遇到就能秒排错项。",
      "references": [
        {
          "title": "JTG 3410-2025 允许误差 视频搜索",
          "url": "https://search.bilibili.com/all?keyword=JTG 3410-2025 允许误差"
        }
      ]
    }
  ]
}

File: quiz/data/quizzes/2026-11-13.json
{"date": "2026-11-13", "title": "沥青每日答题 2026-11-13", "topic": "沥青三大指标与低温性能的沿革条文细节——T0604针入度指数PI/当量软化点T800/当量脆点T1.2计算与相关系数门槛、T0606软化点80℃水浴甘油浴互检规则、T0605延度>100cm记法与细丝浮沉处理、T0607溶解度S≤96%等号归属、T0616黏附性±5℃与≥90%边界、T0627 BBR恒温与脱模冷却红线", "plainSummary": "本期是「沿革条文」特辑：针入度、软化点、延度、溶解度这几项老方法，2025 版规程里保留了大量 2011 年乃至更早的原文，很多条款凭手感记容易记串。本期专挑最容易记错的几处：针入度指数回归相关系数必须大于 0.997 才算有效、软化点水浴与甘油浴的 80℃/84℃ 互检规则、延度平均值大于 100cm 时只记作大于100cm、溶解度允许误差表里 96% 这个等号到底归哪一档、黏附性分级中「不小于 90%」与「75%~90%」的分界归属，以及 BBR 恒温 60min 与脱模冷却的三条红线。建议先做一遍再看解析，计算题动手算，错题回到规范原文核对条款号。", "questions": [{"id": 1, "level": 1, "q": "按 JTG 3410-2025 T0604，针入度试验的针与针连杆组合件质量为50g±0.05g，另配一只50g±0.05g的砝码。标准试验条件下的总荷载是下列哪一个？", "options": ["50g（仅针与连杆自重）", "100g（针与连杆50g加砝码50g）", "150g（另加导向杆质量）", "200g（针、连杆加两只砝码）"], "answer": 1, "explanation": "T0604 第2.1条规定：针和针连杆组合件质量为50g±0.05g，另附一只50g±0.05g的砝码，总质量为100g±0.05g，以满足试验所需的荷载条件。标准试验条件是温度25℃、荷重100g、贯入时间5s（第3.2.1条），当采用其他条件时需在报告中备注。选项中只有100g是规范给出的总荷载，答案选B。常见错误是把针体质量2.5g误当作荷载计算的起点，或把导向活杆的质量也计入。", "plain": "标准针的针体本身只有2.5g，但针加上针连杆一共50g，再挂一只50g砝码，正好凑100g。记住「一半一半」：杆一件、砝码一件，合起来才是标准荷载。少了砝码只有50g，贯入会明显偏浅，数据直接作废。", "references": [{"title": "沥青针入度试验 标准针 100g荷载 视频搜索", "url": "https://search.bilibili.com/all?keyword=沥青针入度试验 标准针 100g荷载"}, {"title": "JTG 3410-2025 T0604 沥青针入度试验", "url": "https://search.bilibili.com/all?keyword=JTG+3410-2025+针入度+试验规程"}]}, {"id": 2, "level": 1, "q": "按 JTG 3410-2025 T0604 的规定，针入度的结果以0.1mm为单位表示，同一试样3次平行试验的最大值与最小值之差不得超过规定值。当针入度落在150~249（0.1mm）区间时，允许差值是？", "options": ["2（0.1mm）", "4（0.1mm）", "6（0.1mm）", "8（0.1mm）"], "answer": 2, "explanation": "T0604 第4.1条表T0604-1给出针入度允许差值：0~49对应2；50~149对应4；150~249对应6；250~349对应8；350~500对应20（单位均为0.1mm）。150~249区间对应6（0.1mm）。这道题的关键是区间边界：150、249都属于150~249这一档，与50~149档的4相差2个单位，工程上常因记成4而误判合格。", "plain": "这张表就是针入度的「容差阶梯」：数值越大越松散，差2、差4、差6、差8，到350以上才放宽到20。150~249这一档是6，不是4。做平行试验时三针读数如果散了6个单位以上，这组数据就得重做，不能硬取平均。", "references": [{"title": "沥青针入度 平行试验 允许误差 视频搜索", "url": "https://search.bilibili.com/all?keyword=沥青针入度 平行试验 允许误差"}, {"title": "JTG 3410-2025 T0604 表T0604-1 允许差值", "url": "https://search.bilibili.com/all?keyword=沥青针入度+允许差值+平行试验"}]}, {"id": 3, "level": 1, "q": "按 JTG 3410-2025，当预估沥青软化点大于80℃时应改用甘油浴试验。在甘油浴条件下，升温速率应在哪个温度点之后稳定在5℃/min±0.5℃/min？", "options": ["从试验一开始（32℃起）就必须保持5℃/min", "达到40℃后稳定在5℃/min", "达到60℃后稳定在5℃/min", "达到100℃后才稳定在5℃/min"], "answer": 2, "explanation": "T0606 第3.2.2条（预估软化点大于80℃时）：将试样环连同底板置于32℃±1℃甘油恒温槽中至少15min，烧杯中注入预热至32℃的甘油，按3.2.1方法测定，其中「调节加热升温速率，使试验温度达到60℃后，升温速率稳定在5℃/min±0.5℃/min」。也就是说甘油浴是「先自由升到60℃，再锁5℃/min」的两段式；而水浴（3.2.1）是要求「3min内达到并稳定在5℃/min±0.5℃/min」。两者的升温控制逻辑不同，这是本题的核心区别。", "plain": "水浴是「三分钟内把升温速率拽到5℃/min」，甘油浴因为甘油比热和黏度不同，允许先自然升到60℃，从60℃起才必须锁死在5℃/min。所以甘油浴要盯的是60℃这个转折点，不是从32℃就死磕。", "references": [{"title": "沥青软化点 甘油浴 试验方法 视频搜索", "url": "https://search.bilibili.com/all?keyword=沥青软化点 甘油浴 试验方法"}, {"title": "JTG 3410-2025 T0606 第3.2.2条", "url": "https://search.bilibili.com/all?keyword=软化点+甘油浴+5℃每分钟"}]}, {"id": 4, "level": 2, "q": "按 JTG 3410-2025 T0604，只有当针入度-温度半对数回归的相关系数R满足一定条件时，试验才有效。该条件是？", "options": ["R不小于0.95", "R不小于0.990", "R不小于0.997", "R等于1.000"], "answer": 2, "explanation": "T0604 第4.2条规定：绘制针入度-温度半对数曲线，按式lgP=B+A×T进行线性回归，求取回归方程的常数B和斜率A，精确至0.01；「若线性回归相关系数R小于0.997，则试验无效」。也就是说0.997是硬门槛，低于它连针入度指数PI都不能报。注意回归式子里的P取整数值，T为试验温度；PI按式（T0604-2）PI=(20-500A)/(1+50A)计算，精确至0.1。", "plain": "温度-针入度这对数据必须足够「像一条直线」，才配算出针入度指数。规范的底线是相关系数0.997，不是0.99也不是0.95。R掉到0.997以下，说明要么温度点太少，要么试样本身不均匀，这组数据只能作废，别硬套公式。", "references": [{"title": "针入度指数 PI 计算方法 视频搜索", "url": "https://search.bilibili.com/all?keyword=针入度指数 PI 计算方法"}, {"title": "JTG 3410-2025 T0604 第4.2条 相关系数R", "url": "https://search.bilibili.com/all?keyword=针入度指数+回归+相关系数+0.997"}]}, {"id": 5, "level": 2, "q": "按 JTG 3410-2025 T0605，当三个试件延度测定值的算术平均值大于100cm时，样品的延度试验结果应如何记录？", "options": ["如实记录到1cm，如大于100cm", "记作大于100cm（不写具体数值）", "四舍五入记作100cm", "继续拉伸至断裂后记录全部长度"], "answer": 1, "explanation": "T0605 第4.2条规定：若3个试件延度测定值的算术平均值大于100cm，则样品的延度试验结果记作「>100cm」。这条规定的原因在于延度仪的拉伸测量长度不宜大于150cm、标尺刻度分度值1mm（第2.1条），超过100cm后数据的区分意义已经不大。第4.1条还规定延度取整，精确至1cm；第5.2条规定延度平均值大于10cm时重复性相对允许误差20%、再现性30%。", "plain": "延度拉过了100cm，规范就不让你再比大小了，直接写「大于100cm」。这不是偷懒，而是因为再往后拉，仪器的量程、水槽长度、细丝悬浮状态都会干扰读数，比出来的数字没意义。所以看到报告上写大于100cm，就是「拉得很长、拉不断」的意思。", "references": [{"title": "沥青延度试验 100cm 记录 视频搜索", "url": "https://search.bilibili.com/all?keyword=沥青延度试验 100cm 记录"}, {"title": "JTG 3410-2025 T0605 第4.2条", "url": "https://search.bilibili.com/all?keyword=沥青延度+大于100cm+记录"}]}, {"id": 6, "level": 2, "q": "按 JTG 3410-2025 T0605，拉伸试验过程中若发现沥青细丝浮于水面或沉入槽底，正确处理方式是？", "options": ["记录长度并按允许误差判定是否合格", "降低拉伸速率继续试验", "在水中加入酒精或食盐，调整水的密度使其与试件密度相近后重新制件试验", "提高恒温水槽温度使细丝回到中部"], "answer": 2, "explanation": "T0605 第3.3.3条规定：拉伸试验过程中水温应保持在试验温度±0.3℃，仪器不得有振动、水面不得有晃动；「若发现沥青细丝浮于水面或沉入槽底，则应在水中加入酒精或食盐，调整水的密度至与试件密度相近后重新制件进行试验」。第3.3.2条要求试件拉伸至细丝时应无打结，悬浮于恒温水槽约中部位置。细丝浮沉说明水的密度与沥青密度不匹配，属于系统性偏差，必须调密度后重做，不能靠改速率或改温度「凑」结果。", "plain": "沥青丝在水里浮起来或沉下去，说明它和水「比重不对」，测出来的延度就是假的。规范给的招很土但很有效：加酒精让水变轻、加食盐让水变重。先把密度调到合适，再重新灌一个试件做，不能拿原来那根凑合。", "references": [{"title": "沥青延度 细丝浮于水面 加酒精食盐 视频搜索", "url": "https://search.bilibili.com/all?keyword=沥青延度 细丝浮于水面 加酒精食盐"}, {"title": "JTG 3410-2025 T0605 第3.3.3条", "url": "https://search.bilibili.com/all?keyword=沥青延度+细丝+加盐+加酒精"}]}, {"id": 7, "level": 3, "q": "按 JTG 3410-2025 T0607，溶解度试验的允许误差表（表T0607-1）中，当溶解度恰为96.0%时，三氯乙烯溶剂的重复性允许误差是？", "options": ["0.10%", "0.47%", "0.85%", "1.40%"], "answer": 2, "explanation": "T0607 第6节表T0607-1按「溶解度大于99%」「溶解度96%~99%」「溶解度不大于96%」三档给出允许误差。表下注明确：溶解度不大于96%一档的横向对应值即为S≤96%档：三氯乙烯重复性0.85%、再现性1.40%。由于本题恰为96.0%，落在「不大于96%」档内（等号归入该档），因此重复性允许误差取0.85%。对比：大于99%档重复性0.10%、再现性0.26%；96%~99%档重复性0.47%、再现性1.22%。正溴丙烷一栏在不大于96%档标「—」，表示不适合测定溶解度不大于96%的天然沥青等材料。", "plain": "这里最容易踩的坑是96%这个等号。规范写的是「溶解度不大于96%」，所以96.0%要算进低档，误差放宽到0.85%，而不是高档的0.47%。记法：等号跟着「不大于」走。另外看到正溴丙烷那一栏画横线，说明这种溶剂测低溶解度样品根本没意义。", "references": [{"title": "沥青溶解度试验 允许误差 视频搜索", "url": "https://search.bilibili.com/all?keyword=沥青溶解度试验 允许误差"}, {"title": "JTG 3410-2025 T0607 表T0607-1", "url": "https://search.bilibili.com/all?keyword=沥青溶解度+允许误差+三氯乙烯"}]}, {"id": 8, "level": 3, "q": "按 JTG 3410-2025 T0616 水煮法，集料浸入热沥青前的恒温条件，以及裹覆沥青后在室温下的冷却要求，分别是？", "options": ["在拌和温度±10℃烘箱内恒温不少于2h；裹覆后室温冷却不少于1h", "在拌和温度±5℃烘箱内恒温不少于30min；裹覆后室温冷却不少于30min", "在拌和温度±5℃烘箱内恒温不少于2h；裹覆后室温冷却不少于4h", "在拌和温度±5℃烘箱内恒温不少于1h；裹覆后室温冷却不少于2h"], "answer": 3, "explanation": "T0616 第3.2.1条规定：将集料逐个用细线在中部系牢，再置于拌和温度±5℃烘箱内恒温不少于1h。第3.2.2条规定浸入预先加热的沥青中45s后轻轻拿出。第3.2.3条规定：将裹覆沥青的集料悬挂于试验架上，下面垫一张纸，使自由沥青流掉，并在室温下冷却不少于2h。第3.2.5条为浸煮3min。完整时序是：烘箱恒温不少于1h、浸沥青45s、室温冷却不少于2h、沸水微沸浸煮3min、水中观察裹覆率。B项把±5℃误记为±10℃且时间颠倒；C项时间不足；D项冷却时间过长（规范只要求不少于2h，不是4h）。", "plain": "顺序记牢：先把石子放进烘箱热透，至少1小时；再蘸45秒热沥青；拎出来挂着晾凉，至少2小时；最后下微沸水煮3分钟看掉多少膜。最容易混的就是这两个数字——烘1小时在前、晾2小时在后，别记反了。", "references": [{"title": "沥青与粗集料黏附性 水煮法 视频搜索", "url": "https://search.bilibili.com/all?keyword=沥青与粗集料黏附性 水煮法"}, {"title": "JTG 3410-2025 T0616 第3.2节", "url": "https://search.bilibili.com/all?keyword=水煮法+黏附性+冷却2小时+煮沸3分钟"}]}, {"id": 9, "level": 3, "q": "按 JTG 3410-2025 T0627（BBR）的规定，关于试件从试模中脱模前的冷却条件，下列哪一项是正确的？", "options": ["冷却温度宜为-5℃±7℃，冷却时间不超过5min，且不得放入BBR恒温浴中冷却", "冷却温度宜为-18℃±2℃，冷却时间不超过10min", "可直接在室温下冷却30min后脱模", "应在BBR恒温浴中冷却5min后立即脱模"], "answer": 0, "explanation": "T0627 第4.5条第(2)款规定：脱模前将含试件的金属模放在冷却室或冰浴中适当冷却，保证试件在脱模时不变形，冷却温度宜为-5℃±7℃，冷却时间不超过5min；同时冷却温度不应低于试验温度+10℃，也不应放入BBR恒温浴中冷却。原注特别提示：低温冷却时间过长、温度过低会导致试件硬化，影响测试结果。第(3)条还要求脱模时滑动脱模避免变形；若试件与塑料片黏结，可将试件连同塑料片放入BBR恒温浴中冷却片刻再脱模。", "plain": "BBR试件又薄又软，脱模最容易把它拉变形。规范的尺度很微妙：-5℃左右冻一下、5分钟之内解决，别冻太久也别冻太狠，更不能直接丢进试验浴里冻。原因写在注里——过度低温会让沥青提前硬化，测出的劲度就偏大了。", "references": [{"title": "BBR 弯曲梁流变 试件脱模 视频搜索", "url": "https://search.bilibili.com/all?keyword=BBR 弯曲梁流变 试件脱模"}, {"title": "JTG 3410-2025 T0627 第4.5条", "url": "https://search.bilibili.com/all?keyword=BBR+试件+脱模+冷却"}]}, {"id": 10, "level": 4, "q": "按 JTG 3410-2025 T0627（BBR）的加载程序，自动测试系统依次执行的四个动作中，施加980mN测试荷载的维持时间与接触荷载35mN的维持时间分别是？", "options": ["测试荷载60s；接触荷载20s", "测试荷载240s；接触荷载60s", "测试荷载240s；接触荷载20s", "测试荷载180s；接触荷载30s"], "answer": 2, "explanation": "T0627 第5.7条规定自动加载程序为：(1)施加980mN±50mN的就位荷载，时间1s±0.1s；(2)将荷载降至35mN±10mN，维持20s±0.1s，此时须确认接触荷载在范围内，否则停止试验；(3)施加980mN±50mN，维持240s，从0.5s起以0.5s间隔自动记录荷载及变形；(4)卸去荷载并返回35mN±10mN接触荷载。所以测试荷载为240s、接触荷载为20s。另外第5.6条规定手动调整接触荷载时施加荷载时间不得大于10s且荷载不超过45mN；第5.8条要求一个温度条件测试不少于3个试件。", "plain": "BBR一次加载就是「1秒压上去、20秒松开、240秒真压」。240秒刚好覆盖0.5s到240s那一串记录点，60s的劲度和m值就是从这条曲线里取的，也因此成为PG低温分级的判定指标。记住20和240这两个数，别把20秒记成60秒。", "references": [{"title": "BBR试验 加载程序 60s劲度 视频搜索", "url": "https://search.bilibili.com/all?keyword=BBR试验 加载程序 60s劲度"}, {"title": "JTG 3410-2025 T0627 第5.7条", "url": "https://search.bilibili.com/all?keyword=BBR+240s+接触荷载+35mN"}]}, {"id": 11, "level": 4, "q": "按 JTG 3410-2025 T0606，关于软化点试验中水浴与甘油浴之间的互检规则，下列说法正确的是？", "options": ["水浴测得平均值大于80℃时改用甘油浴重做，若甘油浴结果在84℃以下，还应用水浴复测；水浴复测值不大于80℃时以水浴结果为准，否则以甘油浴结果为准", "水浴测得平均值大于80℃时改用甘油浴重做，此后一律以甘油浴结果为最终结果，不再回用水浴复测", "只要预估软化点大于80℃就必须全程使用甘油浴，试验中间不得切换介质", "水浴与甘油浴结果不一致时，一律取两者的算术平均值作为最终结果"], "answer": 0, "explanation": "T0606 第3.2.1条第(7)款规定：若两个试样软化点平均值大于80℃，则使用甘油浴按3.2.2重新进行试验，以甘油浴试验结果为准。第3.2.2条第(4)款进一步规定：若甘油浴测试结果为84℃以下，则使用水浴按3.2.1重新进行试验；若水浴测试结果不大于80℃，则以水浴结果为准，否则仍以甘油浴试验结果为准。因此完整规则是「80℃换甘油浴 → 甘油浴结果低于84℃则回水浴复测 → 水浴不大于80℃取水浴，否则取甘油浴」，A项完整表述了这个双向互检闭环。B项漏掉了84℃以下回水浴复测这一环；C项错误，规范明确允许并两次要求切换介质复测；D项错误，规范从未规定取算术平均，两种介质结果不可平均。", "plain": "80℃和84℃之间留了一个缓冲带：甘油浴测出来如果是84℃以下，还得用水浴再确认一遍。水浴结果压到80℃及以下，就用水浴的；压不下去，仍然认甘油浴。所以「两边都做一次」不是重复劳动，是规范要求的双向互检，绝不能取平均。", "references": [{"title": "沥青软化点 水浴 甘油浴 如何选择 视频搜索", "url": "https://search.bilibili.com/all?keyword=沥青软化点 水浴 甘油浴 如何选择"}, {"title": "JTG 3410-2025 T0606 第3.2.2条 第(4)款", "url": "https://search.bilibili.com/all?keyword=软化点+80℃+84℃+甘油浴"}]}, {"id": 12, "level": 4, "q": "按 JTG 3410-2025 T0616 的黏附性等级评定，某组集料测得沥青膜裹覆率平均值为90%，且有少部剥落、厚度不均匀，应评为几级？", "options": ["5级", "4级", "3级", "2级"], "answer": 1, "explanation": "T0616 表T0616-1规定：裹覆率接近100%为5级；沥青膜少部剥落、厚度不均匀、裹覆率不小于90%为4级；沥青膜局部明显剥落、裹覆率75%~90%为3级；大部分剥落、25%~75%为2级；几乎完全剥落、小于25%为1级。本题裹覆率恰为90%且描述为「少部剥落、厚度不均匀」，正好落在4级「不小于90%」的描述里。这里的边界归属是「不小于90%」包含90%，判4级。第3.2.5条还要求由两名或两名以上有经验的试验人员分别评定同一集料的裹覆率。", "plain": "90%这个数同时出现在两档的描述里，容易打架。判断口诀：先看剥落形态——「少部剥落、厚度不均匀」是4级的专属描述，只要形态对得上，90%就归4级；「局部明显剥落」才降到3级。形态优先于数值边界，这是规范设表的用意。", "references": [{"title": "沥青黏附性等级 评定 视频搜索", "url": "https://search.bilibili.com/all?keyword=沥青黏附性等级 评定"}, {"title": "JTG 3410-2025 T0616 表T0616-1", "url": "https://search.bilibili.com/all?keyword=沥青+黏附性等级+4级+裹覆率"}]}, {"id": 13, "level": 5, "q": "某沥青按15℃、25℃、30℃三个温度测定针入度，按式(T0604-1) lgP=B+A×T 线性回归得斜率 A=-0.0300（相关系数R=0.998）。按 JTG 3410-2025 T0604 计算针入度指数PI，结果是多少？", "options": ["-70.0", "-16.0", "16.0", "70.0"], "answer": 0, "explanation": "T0604 第4.2条：按式（T0604-1）lgP=B+A×T 线性回归，A与B精确至0.01，相关系数R小于0.997时试验无效（本题R=0.998，试验有效）。第4.3条式（T0604-2）：PI=(20-500A)/(1+50A)，精确至0.1。代入A=-0.0300：分子=20-500×(-0.0300)=20+15.0=35.0；分母=1+50×(-0.0300)=1-1.50=-0.50；PI=35.0/(-0.50)=-70.0。三个易错点：①符号——A是负数，分子中的「减负数」应作加法，写成20-15=5就全错了；分母中的「加负数」应作减法，写成1+1.5=2.5也全错。②分母趋零——A每接近-0.0200一点，分母1+50A就缩小一点，PI被放大，因此A必须保留足够有效位再代入，不能先粗粗四舍五入。③符号判定——分母为负时PI为负，本例分母-0.50，故PI为负值。按规范精确至0.1，结果记为-70.0。", "plain": "算PI就三步：先算分子20减500A。A是负数，减负数等于加，分子一定变大；再算分母1加50A，加负数等于减，分母一定变小；最后相除，符号跟着分母走。这题分子是35，分母是负的0.5，除下来就是负70。分母越接近零，结果越夸张，所以A千万不能粗着四舍五入。", "references": [{"title": "针入度指数 PI 公式计算 视频搜索", "url": "https://search.bilibili.com/all?keyword=针入度指数 PI 公式计算"}, {"title": "JTG 3410-2025 T0604 式(T0604-2) 针入度指数", "url": "https://search.bilibili.com/all?keyword=针入度指数+PI+20-500A+1+50A"}]}, {"id": 14, "level": 5, "q": "按 JTG 3410-2025 T0604，当量软化点T800与当量脆点T1.2的计算依据是回归方程lgP=B+A×T。关于这两个指标的物理含义与关系，下列说法正确的是？", "options": ["T800是针入度为800（0.1mm）时的温度，T1.2是针入度为1.2（0.1mm）时的温度，塑性温度范围ΔT=T800-T1.2", "T800是针入度为80（0.1mm）时的温度，T1.2是针入度为0.12（0.1mm）时的温度", "T800是软化点为800℃时的温度，T1.2是脆点为1.2℃时的温度", "T800与T1.2均由PI值直接查表得出，与回归系数无关"], "answer": 0, "explanation": "T0604 第4.4条按式（T0604-3）确定当量软化点T800、第4.5条按式（T0604-4）确定当量脆点T1.2，两者均由回归方程lgP=B+A×T反解得到：T800对应lgP=lg800、T1.2对应lgP=lg1.2，即把针入度值代入回归式求温度。第4.6条按式（T0604-5）计算塑性温度范围ΔT=T800-T1.2，三者均精确至0.1℃。物理含义：T800相当于「针入度800时的温度」，用作软化点的等效指标（尤其对改性沥青，环球法软化点区分度不足时可用T800辅助）；T1.2则对应低温脆化倾向。两者之差ΔT越大，说明沥青的塑性温度区间越宽，高低温兼顾能力越好。注意P取整值参与回归。", "plain": "把回归方程倒过来用就行：平时是「温度→针入度」，算当量软化点就是「针入度→温度」。T800问的是「针入度800时该多热」，T1.2问的是「针入度1.2时该多冷」，一热一冷，中间这段就是沥青的塑性温度范围。区间越宽，说明这沥青既能扛热又能耐冷。", "references": [{"title": "当量软化点 T800 当量脆点 T1.2 视频搜索", "url": "https://search.bilibili.com/all?keyword=当量软化点 T800 当量脆点 T1.2"}, {"title": "JTG 3410-2025 T0604 第4.4~4.6条", "url": "https://search.bilibili.com/all?keyword=当量软化点+T800+当量脆点+T1.2"}]}, {"id": 15, "level": 5, "q": "综合 JTG 3410-2025 相关条文，下列关于「试验条件一致性」的判断，哪一项是错误的？", "options": ["T0606规定用于测定改性沥青离析或老化前后软化点差值时，试验条件应与沥青原样软化点试验条件一致", "T0603密度试验中不同方法可任意选用，结果不需注明方法", "T0627规定一个样品在多个温度条件试验时，不同温度试件的浇注应相隔合理时间，保证每个温度条件有足够试验时间", "T0630 PAV老化后的试样在BBR与DSR试验前应按相应条款处理，不得用常温试样直接制件"], "answer": 1, "explanation": "本题要求选出错误项。B项错误：T0603沥青密度与相对密度试验中不同测定方法（比重瓶法、金属比重瓶法、李氏比重瓶法等）适用场景不同，规范要求按样品状态选择并在报告中注明所采用的方法与试验条件，不允许任意选用且不注明。A项正确（T0606第3.2.3条）；C项正确（T0627第4.5条第(4)款，避免同一温度的一组试件因浇注时间不当而超时硬化）；D项正确，T0628第4.2条注明确「不得采用常温沥青试样直接制备试件」，制件前加热可去除常温下沥青发生的可逆分子结合而产生的空间硬化，否则动态剪切模量测定值可偏高达50%。", "plain": "这题考的是「条件一致性」这条贯穿全规程的红线：凡是做对比——不管是老化前后、离析上下段、还是不同温度——只要条件不一致，比出来的差值就不算数。唯一站不住脚的是B项，密度测定方法多，但用了哪种必须写清楚，不能随便换还不记录。", "references": [{"title": "沥青试验 试验条件一致性 视频搜索", "url": "https://search.bilibili.com/all?keyword=沥青试验 试验条件一致性"}, {"title": "JTG 3410-2025 T0603 / T0606 / T0627 / T0628 相关条款", "url": "https://search.bilibili.com/all?keyword=沥青+试验条件+一致性+规范"}]}]}
