Repository: xvlihao11/asphalt-platform-

File: quiz/data/quizzes/2026-11-16.json
{
  "date": "2026-11-16",
  "title": "沥青每日答题 2026-11-16",
  "topic": "T0640 沥青黏聚性试验（测力延度仪法）规范细节——标准试验条件（0/5/10℃三档与50mm/min±2.5）、测力装置量程精度、0℃介质加15%乙醇或甘油、变形能与黏聚能Ec=Ed/A计算、峰值力比RD=F2/F1、允许误差分档（依据 JTG 3410-2025）",
  "plainSummary": "本期聚焦JTG 3410-2025的T 0640沥青黏聚性试验（测力延度仪法）——这是评价SBS等聚合物改性沥青「筋骨强不强」的关键试验。普通延度只量拉多长，测力延度边拉边记力，最后算出黏聚能（单位面积拉伸耗能）和峰值力比两个指标。15道题覆盖标准温度三档与默认5℃、拉伸速率50mm/min±2.5、0℃加15%乙醇或甘油、测力量程0～300N±0.1N、水温±0.3℃红线、变形能取200～400mm段、黏聚能Ec=Ed÷0.1cm²计算、允许误差两档分界，从入门概念一路练到计算与综合扫雷。建议先做题再看解析，计算题重点盯小数点方向。",
  "questions": [
    {
      "id": 1,
      "level": 1,
      "q": "沥青黏聚性试验（测力延度仪法）的标准号与适用对象是？",
      "options": [
        "T 0640，适用于聚合物改性沥青，也可用于聚合物改性乳化沥青的残留物",
        "T 0624，适用于道路石油沥青的原样状态",
        "T 0655，适用于乳化沥青的储存稳定性评价",
        "T 0605，适用于所有沥青的延度测定"
      ],
      "answer": 0,
      "explanation": "依据 JTG 3410-2025 T 0640 第1.1条：本方法适用于测力延度仪法测定改性沥青的黏聚能或峰值力比，以评价聚合物改性沥青的黏聚性能。第1.2条明确本方法也适用于测定聚合物改性乳化沥青的残留物。T 0624是黏韧性试验、T 0655是乳化沥青储存稳定性试验、T 0605是普通延度试验（不测力），均与黏聚性试验对象和方法不同。",
      "plain": "黏聚性试验说白了就是给改性沥青做一次「带力表的拉筋骨」：普通延度试验只量拉多长，测力延度仪法多装了一套测力装置，边拉边记用了多大劲，用这个劲的大小来评判SBS等聚合物改性沥青改性得好不好。它不是T 0624黏韧性，也不是T 0605普通延度，别搞混。",
      "references": [
        {
          "title": "沥青黏聚性试验 测力延度仪 视频搜索",
          "url": "https://search.bilibili.com/all?keyword=沥青黏聚性试验+测力延度仪"
        }
      ]
    },
    {
      "id": 2,
      "level": 1,
      "q": "T 0640 测力延度试验的标准试验条件中，若规范或委托方没有特别规定，试验温度应采用？",
      "options": [
        "0℃",
        "25℃",
        "15℃",
        "5℃"
      ],
      "answer": 3,
      "explanation": "依据 T 0640 第3.1.2条：根据测试需要选择相应的试验标准条件；若没有规定，则试验温度采用5℃。25℃是黏韧性试验（T 0624）的温度，15℃是密度试验（T 0603）的标准温度之一，均与黏聚性试验无关。",
      "plain": "黏聚性试验的标准温度有三档可选：0℃、5℃、10℃。但如果谁都没规定用哪个温度，就默认用5℃——这是低温接近改性沥青变韧变硬的状态，最能看出聚合物改性效果。记住默认值是5℃，别跟常温试验的25℃混了。",
      "references": [
        {
          "title": "测力延度 试验温度5℃ 视频搜索",
          "url": "https://search.bilibili.com/all?keyword=测力延度仪+试验温度"
        }
      ]
    },
    {
      "id": 3,
      "level": 1,
      "q": "关于黏聚性试验的两个评价指标，下列说法正确的是？",
      "options": [
        "峰值力比和针入度指数",
        "变形量和软化点",
        "黏聚能和弹性恢复率",
        "黏聚能和峰值力比"
      ],
      "answer": 3,
      "explanation": "依据 T 0640 第1.1条：测定改性沥青的黏聚能或峰值力比。黏聚能反映拉伸消耗的能量（单位J/cm²），峰值力比RD反映拉伸后期与第一峰力的比值。弹性恢复率是T 0662的评价指标，针入度指数PI属T 0604，软化点属T 0606。",
      "plain": "黏聚性试验最后交出两个成绩单：一个是黏聚能——把试件拉断或拉到400mm总共「花」了多少能量，单位是J/cm²；另一个是峰值力比——拉伸曲线第一峰的力和拉到300mm时剩余力的比值。一个看总力气，一个看后劲，别跟弹性恢复、针入度指数这些别的指标搅在一起。",
      "references": [
        {
          "title": "沥青黏聚能 峰值力比 视频搜索",
          "url": "https://search.bilibili.com/all?keyword=黏聚能+峰值力比"
        }
      ]
    },
    {
      "id": 4,
      "level": 2,
      "q": "T 0640 测力延度试验的拉伸速率标准条件是？",
      "options": [
        "50mm/min±2.5mm/min",
        "500mm/min±10mm/min",
        "10mm/min±0.5mm/min",
        "5cm/min±0.25cm/min"
      ],
      "answer": 0,
      "explanation": "依据 T 0640 第3.1.1条：测力延度试验标准条件为温度为5℃、10℃、0℃，拉伸速率为50mm/min±2.5mm/min。5cm/min=50mm/min本身数值一致，但选项A写成了±0.25cm/min（相当于±2.5mm/min的十分之一）属干扰项；500mm/min±10mm/min是黏韧性试验（T 0624）的拉伸速率。",
      "plain": "黏聚性试验的拉伸速度是每分钟50毫米，允许波动±2.5毫米。这个速度和普通延度试验（5cm/min）其实是同一个数——5厘米每分钟就等于50毫米每分钟。注意别和黏韧性试验的500mm/min混淆，那是十倍快，题目常用±0.25cm/min这种单位换算陷阱。",
      "references": [
        {
          "title": "测力延度 拉伸速率50mm/min 视频搜索",
          "url": "https://search.bilibili.com/all?keyword=测力延度+拉伸速率"
        }
      ]
    },
    {
      "id": 5,
      "level": 2,
      "q": "T 0640 规定的测力延度试验标准温度条件包括下列哪三档？",
      "options": [
        "0℃、5℃、15℃",
        "0℃、5℃、10℃",
        "-5℃、5℃、10℃",
        "5℃、10℃、15℃"
      ],
      "answer": 1,
      "explanation": "依据 T 0640 第3.1.1条：测力延度试验标准条件为温度为5℃、10℃、0℃。不含15℃和-5℃；当采用其他条件时，应在报告中注明（第3.1.3条）。",
      "plain": "标准温度就三档：0℃、5℃、10℃，全是低温档，因为低温下改性沥青的韧性和聚合物网络结构才暴露得最充分。如果非要在这三档之外做试验也可以，但必须在报告里注明，不能闷头改条件。15℃和-5℃都不在标准三档里。",
      "references": [
        {
          "title": "测力延度 标准温度0 5 10 视频搜索",
          "url": "https://search.bilibili.com/all?keyword=测力延度+试验温度"
        }
      ]
    },
    {
      "id": 6,
      "level": 2,
      "q": "当黏聚性试验温度采用0℃时，恒温水槽介质应如何处理？",
      "options": [
        "直接使用冰水混合物，无需添加",
        "在水中加入15%（质量）的乙醇或甘油",
        "在水中加入5%（质量）的氯化钠",
        "换用纯甘油作为介质"
      ],
      "answer": 1,
      "explanation": "依据 T 0640 第3.2.4条注：当试验温度为0℃时，应在水中加入15%（质量）的乙醇或甘油。目的是降低水的冰点、防止0℃结冰影响循环与恒温。加盐溶液不是规范规定，纯甘油介质也不是规范做法。",
      "plain": "水在0℃要结冰，循环系统一冻就趴窝。所以规范规定做0℃试验时，水里要按质量加15%的乙醇或甘油当「防冻液」，让水在0℃还是流动的。记住比例是15%、加的是乙醇或甘油，不是加盐，也不是整槽换甘油。",
      "references": [
        {
          "title": "0℃试验 乙醇甘油 恒温槽 视频搜索",
          "url": "https://search.bilibili.com/all?keyword=低温水浴+乙醇+甘油"
        }
      ]
    },
    {
      "id": 7,
      "level": 3,
      "q": "T 0640 对测力延度仪拉伸力测量装置的量程与精度要求是？",
      "options": [
        "量程0～500N，精度±0.5N",
        "量程1kN，精度±10N",
        "量程0～100N，精度±1N",
        "量程0～300N，精度±0.1N"
      ],
      "answer": 3,
      "explanation": "依据 T 0640 第2.1条：拉伸力测量装置量程0～300N，精度为±0.1N；变形值测量装置精度为±1mm。1kN量程是黏韧性试验机（T 0624）的要求，其余量程精度组合均不符合规范。",
      "plain": "测力的家伙什有硬指标：量程必须够到300牛，刻度要细到0.1牛；量变形的部分要准到1毫米。改性沥青拉伸力一般也就几十牛，300N量程完全够用又留了余量。1kN是黏韧性试验机的要求，两套仪器容易记串，量程和精度要成对记。",
      "references": [
        {
          "title": "测力延度仪 量程300N 精度 视频搜索",
          "url": "https://search.bilibili.com/all?keyword=测力延度仪+量程"
        }
      ]
    },
    {
      "id": 8,
      "level": 3,
      "q": "黏聚性试验拉伸过程中，试件位置与水温控制的要求是？",
      "options": [
        "试件距水面、槽底净距不小于10mm，水温保持试验温度±0.1℃",
        "试件距水面净距不小于50mm，水温保持试验温度±0.5℃",
        "试件应完全浸没且贴紧槽底，水温无需控制",
        "试件距水面、槽底净距不小于25mm，水温保持试验温度±0.3℃"
      ],
      "answer": 3,
      "explanation": "依据 T 0640 第3.3.1条：试件距水面、槽底的净距应不小于25mm；第3.3.3条：拉伸试验过程中，水温应保持在试验温度±0.3℃，且仪器不得有振动，水面不得有晃动。注意区分：恒温水槽恒温阶段控制±0.1℃（第3.2.4条），拉伸过程中允许±0.3℃。",
      "plain": "试件在水里得「悬」得端正：离水面和槽底都得留够25毫米，贴底或露头都不行。水温方面有个易错点：恒温准备阶段要求±0.1℃，但正式拉伸过程中放宽到±0.3℃——因为拉伸时水循环是停掉的。同时仪器不能振动、水面不能晃，不然拉力曲线全是毛刺。",
      "references": [
        {
          "title": "测力延度 水温0.3℃ 净距25mm 视频搜索",
          "url": "https://search.bilibili.com/all?keyword=测力延度+水温"
        }
      ]
    },
    {
      "id": 9,
      "level": 3,
      "q": "黏聚性试验中关于平行试验与拉伸终止条件，下列正确的是？",
      "options": [
        "平行试验2次；拉伸至300mm即停止",
        "同一样品应至少平行试验3次；试件拉伸断裂或变形量达到400mm时停止",
        "平行试验1次即可；拉断后继续拉至400mm",
        "平行试验3次；变形量达到500mm时停止"
      ],
      "answer": 1,
      "explanation": "依据 T 0640 第3.3.4条：同一样品应至少平行试验3次；第3.3.2条：当试件拉伸断裂或变形量达到400mm时，停止拉伸试验。终止条件是「断裂或400mm」二者先到为准，不存在拉断后续拉、也不存在500mm上限。",
      "plain": "一个样品至少要做3根试件取平均，单根说了不算。拉伸什么时候停？两个信号谁先到听谁的：要么试件断了，要么拉到400毫米，立刻停机。300mm不是停止线（它只是取F2读数的位置），拉断了更不能硬接着拉。",
      "references": [
        {
          "title": "测力延度 平行试验3次 400mm 视频搜索",
          "url": "https://search.bilibili.com/all?keyword=测力延度+终止条件"
        }
      ]
    },
    {
      "id": 10,
      "level": 4,
      "q": "关于变形能的取值范围，下列说法与 T 0640 一致的是？",
      "options": [
        "取变形量0～200mm部分的面积",
        "取变形量0～400mm部分的曲线下面积",
        "取变形量200～400mm部分的阴影面积作为变形能；若400mm前断裂，则取200mm至断裂处的面积",
        "取变形量100～300mm部分的面积"
      ],
      "answer": 2,
      "explanation": "依据 T 0640 第4.1条：绘制试件的变形量-拉伸力曲线，计算变形量200～400mm部分的阴影面积，作为试件的变形能，精确至0.01J；注：当拉伸至400mm之前断裂时，计算200mm至断裂处变形量的阴影面积作为试件的变形能。起点固定在200mm，不是从0或100mm起算。",
      "plain": "变形能不是整条曲线下面积，规范只取200到400毫米这一段（拉断的话就取200毫米到断点这一段）。为什么掐头？因为前200毫米包含了初始峰的弹性段，扣掉它才看得出改性沥青「拉丝阶段还能扛多大劲」。精确到0.01焦，记不清范围是最常见的丢分点。",
      "references": [
        {
          "title": "测力延度 变形能 200mm 400mm 视频搜索",
          "url": "https://search.bilibili.com/all?keyword=变形能+曲线面积"
        }
      ]
    },
    {
      "id": 11,
      "level": 4,
      "q": "按 T 0640 式（T 0640-1），黏聚能Ec的计算公式与精确位数是？（Ed为变形能，A为试件初始横截面积）",
      "options": [
        "Ec=Ed/A，其中A=1.0cm²，结果精确至0.001J/cm²",
        "Ec=A/Ed，其中A=0.1cm²，结果精确至0.1J/cm²",
        "Ec=Ed×A，精确至0.1J/cm²",
        "Ec=Ed/A，其中A=0.1cm²，结果精确至0.01J/cm²"
      ],
      "answer": 3,
      "explanation": "依据 T 0640 第4.2条式（T 0640-1）：Ec=Ed/A，试件初始横截面积A=0.1cm²，黏聚能精确至0.01。是变形能除以截面积（能量除以面积得单位面积能量），不是相乘也不是反过来除；A取0.1cm²不是1.0cm²。",
      "plain": "黏聚能=变形能÷试件横截面积，分母固定是0.1平方厘米（标准八字模的最小断面），结果精确到0.01。方向别搞反：是能量除面积，能量大、试件细，黏聚能就大。这道题易错点全在小数点：0.1不是1.0，0.01不是0.1。",
      "references": [
        {
          "title": "黏聚能 Ec=Ed/A 计算 视频搜索",
          "url": "https://search.bilibili.com/all?keyword=黏聚能+公式"
        }
      ]
    },
    {
      "id": 12,
      "level": 4,
      "q": "黏聚性试验从试件保温到开始拉伸的正确操作顺序是？",
      "options": [
        "将保温后的试件连同底板移入延度仪水槽→水中脱底板取模、两端孔套在滑板及固定板金属柱上并撤除侧模→停止水循环→拉力和变形测量装置调零→启动拉伸",
        "先拆侧模再入水→调零→开循环→拉伸",
        "调零→拉伸→停循环→撤侧模",
        "开动水循环恒温→试件连同底板放入水槽→调零→拆侧模套金属柱"
      ],
      "answer": 0,
      "explanation": "依据 T 0640 第3.3.1～3.3.2条：先将保温后的试件连同底板移入延度仪水槽，在水中将试模自底板上取下，两端孔套在滑板及槽端固定板金属柱上并撤除侧模（试件距水面、槽底≥25mm）；然后停止水循环，拉力和变形测量装置调零，再启动拉伸。顺序核心：入水取模撤侧模→停循环→调零→拉伸。",
      "plain": "正确顺序一句话：先入水、后脱模、撤侧模，再停循环、调零，最后开机拉。为什么循环要停？水一流动试件会晃、拉力曲线就不干净。调零必须在拉伸前做，拉一半再调零数据全废。把「停循环→调零→拉伸」这个铁三角顺序记牢。",
      "references": [
        {
          "title": "测力延度 试验步骤 调零 视频搜索",
          "url": "https://search.bilibili.com/all?keyword=测力延度+操作顺序"
        }
      ]
    },
    {
      "id": 13,
      "level": 5,
      "q": "某试件拉伸至400mm未断裂，测得变形量200～400mm部分阴影面积（变形能）Ed=0.246J，试件初始横截面积按规范取值，则黏聚能Ec为？",
      "options": [
        "0.0246J/cm²",
        "2.46J/cm²",
        "24.6J/cm²",
        "0.246J/cm²"
      ],
      "answer": 1,
      "explanation": "依据 T 0640 第4.2条：Ec=Ed/A，A=0.1cm²。Ec=0.246÷0.1=2.46J/cm²。常见错误：忘记除以0.1而直接抄Ed（选D）、把除法做成乘法（选A）、把0.1当成1.0后再除（选C的来源是乘10）。计算题关键是固定分母0.1cm²。",
      "plain": "解题两步：第一步套公式Ec=Ed÷A，分母固定0.1平方厘米；第二步0.246÷0.1=2.46，除以0.1等于乘10，小数点向右挪一位。易错点：直接把变形能当黏聚能（忘了除）、把除0.1做成乘0.1（小数点挪反方向）。记住「除以0.1就是放大10倍」。",
      "references": [
        {
          "title": "黏聚能计算例题 视频搜索",
          "url": "https://search.bilibili.com/all?keyword=黏聚能+计算"
        }
      ]
    },
    {
      "id": 14,
      "level": 5,
      "q": "按 T 0640 允许误差条款，当黏聚能≤1.0J/cm²与＞1.0J/cm²时，重复性与再现性允许误差分别为？",
      "options": [
        "均为重复性8%、再现性33%",
        "均为重复性0.1J/cm²、再现性0.4J/cm²",
        "≤1.0时：重复性0.1J/cm²、再现性0.4J/cm²；＞1.0时：重复性相对误差8%、再现性相对误差33%",
        "≤1.0时：重复性8%、再现性33%；＞1.0时：重复性0.1J/cm²、再现性0.4J/cm²"
      ],
      "answer": 2,
      "explanation": "依据 T 0640 第5条：当黏聚能≤1.0J/cm²时，重复性试验允许误差为0.1J/cm²，再现性试验允许误差为0.4J/cm²；当黏聚能＞1.0J/cm²时，重复性试验的相对允许误差为8%，再现性试验的相对允许误差为33%。两档判据以1.0J/cm²为界，低值用绝对误差、高值用相对误差，方向不能颠倒。",
      "plain": "允许误差分两档，分界线是1.0焦每平方厘米：数值小（≤1.0）用绝对误差——重复性0.1、再现性0.4；数值大（＞1.0）改用百分比——重复性8%、再现性33%。逻辑很直观：黏聚能越大，用百分比衡量才合理。最易错的是两档方向记反，或把绝对误差和百分比混用。",
      "references": [
        {
          "title": "黏聚性 允许误差 重复性 再现性 视频搜索",
          "url": "https://search.bilibili.com/all?keyword=黏聚性+允许误差"
        }
      ]
    },
    {
      "id": 15,
      "level": 5,
      "q": "某改性沥青黏聚性试验：①三根试件结果分别为2.48、2.52、2.38J/cm²；②其中一根在拉伸至300mm前于350mm处断裂？③试验时拉伸过程中水温波动达±0.5℃；④仪器在拉伸中出现明显振动。下列综合判定正确的是？",
      "options": [
        "①三根结果极差超8%须全部作废重做；②300mm前断裂试验无效",
        "②③④均不构成问题，仅①需要复核",
        "①取三根平均值2.46J/cm²即可报结果，②③④均无影响",
        "②在300mm前断裂则F2应取断裂处拉伸力；③水温超出±0.3℃要求；④振动违反「仪器不得有振动」规定，③④均属操作违规"
      ],
      "answer": 3,
      "explanation": "依据 T 0640：第4.3条注——当拉伸至300mm之前断裂时，则计算断裂处拉伸力作为F2（注意：350mm＞300mm，本例实际不属于300mm前断裂的情形，若真在300mm前断裂则F2取断裂处力）；第3.3.3条要求拉伸过程中水温保持试验温度±0.3℃且仪器不得有振动、水面不得有晃动，±0.5℃水温波动和明显振动均违规。A错在忽略③④违规；C错在极差8%是相对允许误差档（＞1.0J/cm²时的重复性判据），且题给情形不能直接判定全部作废；D明显错误。",
      "plain": "综合扫雷题：水温波动±0.5℃超了±0.3℃红线，仪器振动也是明文禁止的，这两条都是操作违规；300mm前断裂的话F2要取断点的力。别被「极差超8%全部作废」带偏——8%是重复性允许误差，超了要查原因复测，不是看到数字大就一票否决。做题要逐条对照规范红线。",
      "references": [
        {
          "title": "测力延度 断裂 F2 水温振动 视频搜索",
          "url": "https://search.bilibili.com/all?keyword=测力延度+注意事项"
        }
      ]
    }
  ]
}

File: quiz/data/quizzes/2026-11-19.json
{
  "date": "2026-11-19",
  "title": "沥青每日答题 2026-11-19",
  "topic": "T0608 沥青蒸发加热老化试验规范细节——转盘结构与转速、163℃±1℃加热5h与162℃计时起点、盛样皿规格与试样用量、温度计与天平要求、蒸发加热损失L与针入度比Kr计算、允许误差分档（依据 JTG 3410-2025）",
  "plainSummary": "本期聚焦一个容易被忽略的老化试验——T0608 沥青蒸发加热老化试验。它比 RTFOT 老得更「佛系」：试样放在转盘上的小皿里，在163℃烘箱里转着烤满5小时，看沥青「掉秤」多少、针入度掉了多少。15道题覆盖仪器构造（转盘转速、凹槽数、温度计挂放位置）、试验条件（162℃计时起点、5h+15min总时长红线）、天平防静电细节，以及蒸发损失L和针入度比Kr两道计算题和允许误差分档判定。建议先做前9题打基础，后6题多留心数值，算错的同学重点复盘解析里的公式代入过程。",
  "questions": [
    {
      "id": 1,
      "level": 1,
      "q": "按 JTG 3410-2025 的 T0608 方法，沥青蒸发加热老化试验直接测定的核心指标是？",
      "options": [
        "沥青的软化点升高值",
        "沥青的蒸发加热质量损失",
        "沥青的闪点下降值",
        "沥青的延度绝对值"
      ],
      "answer": 1,
      "explanation": "T0608 第1.1条明确：本方法适用于测定沥青的蒸发加热质量损失；根据需要，可测定蒸发加热残留物的针入度、延度等参数以评价沥青受热性质的变化。也就是说质量损失是必测核心指标，残留物针入度、延度是「根据需要」的扩展项目，软化点和闪点均不在本方法测定范围内。",
      "plain": "这题就是问这个试验到底量什么。简单说：把沥青放163℃烘箱里烤5小时，称称它瘦了多少克，这个「瘦身比例」就是蒸发加热质量损失。软化点、闪点跟这个试验没关系，别看到老化就往软化点上想。",
      "references": [
        {
          "title": "JTG 3410-2025 沥青试验 视频搜索",
          "url": "https://search.bilibili.com/all?keyword=JTG%203410-2025%20沥青蒸发损失试验"
        }
      ]
    },
    {
      "id": 2,
      "level": 1,
      "q": "T0608 方法适用的沥青样品不包括下列哪一项？",
      "options": [
        "道路石油沥青",
        "聚合物改性沥青",
        "乳化沥青的蒸发残留物",
        "乳化沥青原液（未蒸发回收）"
      ],
      "answer": 3,
      "explanation": "T0608 第1.2条规定适用范围为：道路石油沥青、聚合物改性沥青或稀释沥青、乳化沥青的残留物。注意措辞是「乳化沥青的残留物」，即须先按相应方法回收残留物后再做本试验，未回收的原液不属于本方法直接适用对象。",
      "plain": "乳化沥青是「沥青泡在水里」的乳液，直接丢进163℃烘箱里水会哗哗冒泡乱喷，所以规范要求先把残留物回收出来再烤。记住关键词：三个对象里凡是带乳化沥青的，都要加「残留物」三个字。",
      "references": [
        {
          "title": "乳化沥青残留物回收 视频搜索",
          "url": "https://search.bilibili.com/all?keyword=乳化沥青残留物回收试验"
        }
      ]
    },
    {
      "id": 3,
      "level": 1,
      "q": "T0608 蒸发烘箱内转盘的旋转速度要求为？",
      "options": [
        "5.5r/min±1r/min",
        "15r/min±0.2r/min",
        "0.5r/min±0.1r/min",
        "50r/min±5r/min"
      ],
      "answer": 0,
      "explanation": "T0608 第2.1条规定：转盘以5.5r/min±1r/min的速度转动。15r/min±0.2r/min是T0610 RTFOT盛样瓶支架的旋转速度，容易混淆；转盘转速慢是因为盛样皿静置在凹槽内靠整体转动使各皿受热均匀，而非像RTFOT那样靠滚动形成薄膜。",
      "plain": "这台烘箱里有个大转盘，上面挖了几个坑放盛样皿，转盘慢悠悠地转（每分钟5圈半左右，允许差1圈），目的是让每个皿受热都均匀。别跟RTFOT的15转每分搞混——那边是瓶子转着滚成薄膜，这边是盘子端着皿转圈圈。",
      "references": [
        {
          "title": "沥青薄膜加热烘箱 视频搜索",
          "url": "https://search.bilibili.com/all?keyword=沥青薄膜加热烘箱试验"
        }
      ]
    },
    {
      "id": 4,
      "level": 2,
      "q": "T0608 蒸发加热老化的加热温度与烘箱温控精度要求为？",
      "options": [
        "160℃±1℃",
        "165℃±0.5℃",
        "163℃±1℃",
        "163℃±0.5℃"
      ],
      "answer": 2,
      "explanation": "T0608 第2.1条规定蒸发烘箱温控精度为±1℃，第3.1.3条要求加热保持温度163℃±1℃，第3.2.1条再次强调以163℃±1℃连续加热。±0.5℃是T0610 RTFOT烘箱的温度精度要求，两者精度档次不同，注意区分。",
      "plain": "记忆点：温度163℃，允许波动正负1℃。RTFOT那边卡得更严（正负0.5℃），因为试样在旋转瓶里是薄膜、对温度更敏感；这边皿里的沥青厚实一些，±1℃就够用。别把两个烘箱的精度档次张冠李戴。",
      "references": [
        {
          "title": "沥青蒸发损失试验 视频搜索",
          "url": "https://search.bilibili.com/all?keyword=沥青蒸发损失试验163℃"
        }
      ]
    },
    {
      "id": 5,
      "level": 2,
      "q": "T0608 盛样皿的规格要求为？",
      "options": [
        "金属或硬玻璃、平底筒状、内径55mm±1mm、深35mm±1mm",
        "铝制圆盘状、内径55mm±1mm、深35mm±1mm",
        "硬玻璃锥形瓶、容积约250mL",
        "不锈钢浅盘、内径100mm±2mm、深20mm±1mm"
      ],
      "answer": 0,
      "explanation": "T0608 第2.2条规定：盛样皿由金属或硬玻璃制成，不少于两个，平底、筒状，内径55mm±1mm，深35mm±1mm；亦可用洁净的针入度试验用盛样皿代替。铝制带内涂PTFE螺纹盖盛样瓶是T0638 MRTFOT的器具；锥形瓶、大浅盘均不符合规范。",
      "plain": "盛样皿长得就像个平底小茶碗：金属或硬玻璃做，内径55毫米、深35毫米，至少备两个。偷懒小技巧：干净的针入度试验盛样皿可以直接拿来用，因为两者尺寸本来就是一套体系。",
      "references": [
        {
          "title": "沥青针入度盛样皿 视频搜索",
          "url": "https://search.bilibili.com/all?keyword=沥青针入度试验盛样皿"
        }
      ]
    },
    {
      "id": 6,
      "level": 2,
      "q": "T0608 规定的温度计量程与分度值要求为？",
      "options": [
        "50～200℃、分度值0.2℃",
        "0～200℃、分度值0.5℃",
        "0～100℃、分度值0.1℃",
        "0～300℃、分度值1℃"
      ],
      "answer": 1,
      "explanation": "T0608 第2.3条规定：温度计量程0～200℃，分度值0.5℃。163℃±1℃的控温要求下，0.5℃的分度值能保证读数分辨率满足控温判定；天平则要求最大称量500g、感量1mg（2.4条）。",
      "plain": "量程0到200℃、一小格0.5℃——正好把163℃裹在中间，格子也够细能看清1℃的波动。配套的天平也别忘了：最大能称500克，精确到1毫克，因为蒸发损失是零点几克级别的小变化，秤不够灵就没意义了。",
      "references": [
        {
          "title": "沥青试验温度计 视频搜索",
          "url": "https://search.bilibili.com/all?keyword=沥青试验规程 温度计 天平"
        }
      ]
    },
    {
      "id": 7,
      "level": 3,
      "q": "T0608 要求温度计挂在转盘上方，其正确位置描述为？",
      "options": [
        "位于转盘边缘外侧20mm，水银球底部与转盘顶面齐平",
        "挂在烘箱顶部任意位置，水银球浸入试样皿中",
        "位于转盘边缘内侧20mm，水银球底部在转盘顶面上方6mm处",
        "位于转盘正中心，水银球底部在转盘顶面上方20mm处"
      ],
      "answer": 2,
      "explanation": "T0608 第3.1.3条规定：温度计挂在转盘上方，位于转盘边缘内侧20mm，水银球底部在转盘顶面上的6mm处。这一位置既接近盛样皿所处的高度（测的是试样附近的实际温度），又避开了中心轴和边缘的气流死角；水银球绝不能接触沥青试样。",
      "plain": "温度计不是随便挂的：要挂在转盘边缘往里20毫米的位置，水银球底离转盘面只有6毫米——几乎贴着试样高度，这样才能反映沥青真实感受到的温度。挂在正中心或者离远了，读出来的温度都代表不了试样环境。",
      "references": [
        {
          "title": "蒸发烘箱温度计安装 视频搜索",
          "url": "https://search.bilibili.com/all?keyword=沥青蒸发烘箱 温度计 转盘"
        }
      ]
    },
    {
      "id": 8,
      "level": 3,
      "q": "T0608 规定的加热计时起点与连续加热时间为？",
      "options": [
        "试样放入烘箱立即计时，163℃±1℃连续加热5h",
        "烘箱温度回升至163℃时开始计时，以163℃±1℃连续加热85min",
        "烘箱温度回升至162℃时开始计时，以163℃±1℃连续加热1h",
        "烘箱温度回升至162℃时开始计时，以163℃±1℃连续加热5h"
      ],
      "answer": 3,
      "explanation": "T0608 第3.2.1条规定：将盛样皿放入烘箱后注意观察温度下降，从烘箱温度回升至162℃时开始计时，以163℃±1℃连续加热5h。85min是T0610 RTFOT的加热时间（另加10min温度回升等待）；放入即计时会低估放样导致的降温时段，不符合规范。",
      "plain": "关键细节：计时不是从放试样那一刻开始，而是等烘箱温度掉下去又爬回162℃才开始——因为开门放样箱温会跌，这段「降温爬坡」不算加热时间。爬回来之后连续烤满5小时，这就是标准的蒸发加热老化。",
      "references": [
        {
          "title": "沥青蒸发损失加热时间 视频搜索",
          "url": "https://search.bilibili.com/all?keyword=沥青蒸发损失试验 加热5h"
        }
      ]
    },
    {
      "id": 9,
      "level": 3,
      "q": "T0608 对分析天平使用环境与称量操作的细节要求，正确的是？",
      "options": [
        "相对湿度宜为60%±10%，低于50%时应对天平及称量物做静电检查消除静电后再称量，用夹钳或洁净丁腈手套取盛样皿",
        "相对湿度宜为40%±5%，可直接用手取盛样皿以加快称量",
        "对湿度无要求，称量时须开启防风罩通风散热",
        "相对湿度宜为80%±10%，低于50%时将盛样皿加热后再称量"
      ],
      "answer": 0,
      "explanation": "T0608 第3.1.4条规定：分析天平应在恒温恒湿条件下使用，相对湿度宜为60%±10%，或罩内设负离子源；当相对湿度低于50%时，应对分析天平及称量物采用铝箔进行静电检查，消除静电后再称量；试验中须用夹钳或洁净丁腈手套取盛样皿，避免手直接接触。其余选项均与规范相反或无依据。",
      "plain": "称量段是最容易忽略的细节：天平房间湿度要控制在60%左右（允许上下10个点），太干燥（低于50%）玻璃皿上会攒静电，把称量值带偏，所以要用铝箔做静电检查、先消静电再称。拿皿必须用夹钳或丁腈手套，手上的油脂汗液会影响质量变化结果。",
      "references": [
        {
          "title": "分析天平静电 称量 视频搜索",
          "url": "https://search.bilibili.com/all?keyword=分析天平 称量 静电 防护罩"
        }
      ]
    },
    {
      "id": 10,
      "level": 4,
      "q": "关于 T0608 试验过程的多条硬性规定，下列组合完全正确的是？①从试样放入烘箱到老化结束，总时间不得超过5h+15min；②试验中若发现泡沫产生，应将试样脱水后重新试验；③不同样品的沥青试样不得同时放进一个蒸发烘箱中加热老化；④每皿试样质量约50g±0.5g，同一样品应至少平行试验两次",
      "options": [
        "①③④",
        "①②③④",
        "①②③",
        "②③④"
      ],
      "answer": 1,
      "explanation": "四条均为 T0608 原文规定：3.2.1条「从试样放入烘箱到老化结束，总时间不得超过5h+15min」「试验中若发现有泡沫产生，应将试样脱水后重新进行试验」，其注为「不同样品的沥青试样不得同时放进一个蒸发烘箱中加热老化」；3.1.2条试样约50g±0.5g；3.2.4条同一样品应至少平行试验两次。泡沫说明试样含水，水分蒸发会虚增质量损失，故必须脱水重做。",
      "plain": "这是一道「全对组合」扫雷题。四条红线记牢：总时长5小时15分封顶（防止反复进出烘箱）、冒泡沫=含水要脱水重来（不然水汽跑了会被误算成沥青损失）、不同样品严禁同炉混烤（互相干扰）、每皿50克左右、平行至少两份。",
      "references": [
        {
          "title": "沥青蒸发损失试验 注意事项 视频搜索",
          "url": "https://search.bilibili.com/all?keyword=沥青蒸发损失试验 注意事项"
        }
      ]
    },
    {
      "id": 11,
      "level": 4,
      "q": "关于 T0608 蒸发烘箱的构造细节，下列说法错误的是？",
      "options": [
        "烘箱正面装有大于100mm×100mm的铰接密封窗门，内层为玻璃，可不开箱门读温度计",
        "蒸发烘箱可用本规程T0609中2.1规定的薄膜烘箱替代",
        "烘箱只须设一个出气孔，进气孔可以省略",
        "转盘呈水平放置，上有6个凹圆槽供放置盛样皿，转盘直径大于250mm"
      ],
      "answer": 2,
      "explanation": "T0608 第2.1条规定：烘箱应至少有一个进气孔及一个出气孔，二者缺一不可，C项错误为应选答案。C项正确（直径大于250mm的转盘、6个凹圆槽、水平放置）；A项正确（铰接密封窗门大于100mm×100mm、内层玻璃、不开箱门即可读数）；B项正确（规范明确蒸发烘箱也可用T0609薄膜烘箱）。",
      "plain": "找「错」的思路：烘箱必须一进一出两个气孔，就像房间要开门也要开窗，空气对流才能把沥青挥发物带走、温度才均匀，只留一个孔是错的。另外记住一个偷懒福利：T0609的薄膜烘箱可以直接拿来干这个活。",
      "references": [
        {
          "title": "沥青薄膜烘箱与蒸发烘箱 视频搜索",
          "url": "https://search.bilibili.com/all?keyword=沥青薄膜烘箱 蒸发烘箱"
        }
      ]
    },
    {
      "id": 12,
      "level": 4,
      "q": "T0608 老化结束后测定残留物针入度的正确操作流程为？",
      "options": [
        "冷却后直接在皿中插入标准针测定，无需熔化搅匀",
        "取出盛样皿室温冷却称质量m2→徐徐加热熔化并用玻璃棒上下搅匀→按T0604测定残留物针入度；若试样数量不够，增加试样皿数量后合并试验",
        "取出后立即趁热测定针入度，无需称量m2",
        "将残留物刮出用溶剂溶解后再按T0604测定"
      ],
      "answer": 1,
      "explanation": "T0608 第3.2.2条要求加热结束后取出盛样皿在室温下冷却并称取质量（用于计算蒸发加热损失）；第3.2.3条规定将盛样皿置于加热装置上徐徐加热使沥青熔化，用玻璃棒上下搅匀，并按T0604针入度试验法测定残留物针入度；若试样数量不够，应增加试样皿数量，然后合并在要求的盛样皿内试验。不称m2则损失算不出；溶剂溶解会改变试样状态；不熔化搅匀则试样不均匀且温度不符T0604的25℃条件。",
      "plain": "流程别乱：先冷却、称重（这是算损失的依据），再把沥青缓缓化开用玻璃棒搅匀，最后按针入度试验那套标准流程测残留物针入度。样不够不是凑合着少用，而是多烤一皿然后合并。顺序错了称重就废了，搅不匀针入度就测不准了。",
      "references": [
        {
          "title": "沥青针入度试验 T0604 视频搜索",
          "url": "https://search.bilibili.com/all?keyword=沥青针入度试验 T0604"
        }
      ]
    },
    {
      "id": 13,
      "level": 5,
      "q": "计算题：某沥青蒸发加热老化试验，洁净盛样皿质量m0=28.500g，加热前皿+试样合计质量m1=78.500g，加热后皿+试样合计质量m2=78.325g。该试样的蒸发加热质量损失L为？",
      "options": [
        "0.350%",
        "0.353%",
        "0.175%",
        "0.349%"
      ],
      "answer": 0,
      "explanation": "按式（T 0608-1）：L=(m1-m2)/(m1-m0)×100。代入：分子=78.500-78.325=0.175g；分母=78.500-28.500=50.000g（即试样净质量50g）；L=0.175/50.000×100=0.350%。B项0.353%是把分母误用成加热后总质量78.325g的典型错误；C项0.175%忘了乘100；D项为干扰值。蒸发损失0.350%小于0.5%，按5.1条其重复性允许误差为0.10%、再现性为0.20%。",
      "plain": "公式就一句：损失量除以原来的试样净重再乘100。易错点有三个：①分母必须是「加热前总质量减空皿质量」（就是试样本身的50克），别拿加热后的总重当分母；②别忘了乘100；③分子是前后两次称重的差。这题算出来0.35%，没超过0.5%，属于低损失档。",
      "references": [
        {
          "title": "沥青蒸发损失计算 视频搜索",
          "url": "https://search.bilibili.com/all?keyword=沥青蒸发损失 计算"
        }
      ]
    },
    {
      "id": 14,
      "level": 5,
      "q": "计算题：某道路石油沥青原样针入度P1=80（0.1mm），T0608蒸发加热老化后测得残留物针入度P2=56（0.1mm）。该样品的蒸发加热针入度比Kr为？",
      "options": [
        "69.98%",
        "142.86%",
        "56.00%",
        "70.00%"
      ],
      "answer": 3,
      "explanation": "按式（T 0608-2）：Kr=P2/P1×100（残留物针入度比原样针入度）。代入：Kr=56/80×100=70.00%，精确至0.01%。B项142.86%是把分子分母颠倒（P1/P2）的典型错误；C项直接取残留物针入度数值；A项为干扰值。针入度比越低说明沥青受热变硬程度越大，是与TFOT/RTFOT残留针入度比同源的耐热性评价指标。",
      "plain": "针入度比=老化后针入度除以老化前针入度，衡量沥青烤完变「硬」了多少：烤5小时还剩七成的针入度，说明耐热性不错。易错点就是别把分数上下颠倒——必须是「残留的」除以「原来的」，算出来只会小于或等于100%，出现大于100%的结果先怀疑自己弄反了。",
      "references": [
        {
          "title": "沥青针入度比 计算 视频搜索",
          "url": "https://search.bilibili.com/all?keyword=沥青 残留针入度比 计算"
        }
      ]
    },
    {
      "id": 15,
      "level": 5,
      "q": "综合判定题：某沥青两次平行试验的蒸发加热损失分别为0.62%和0.85%，平均值0.735%。按 T0608 允许误差规定应如何处理？",
      "options": [
        "两次结果均大于0.5%，直接判样品不合格",
        "0.23%小于0.30%，结果有效可报平均值",
        "两次结果之差0.23%大于该档重复性允许误差0.20%，超出允许误差，应重做试验",
        "两次结果之差0.23%小于该档再现性允许误差0.40%，结果有效可报平均值"
      ],
      "answer": 2,
      "explanation": "蒸发损失0.735%落在0.5%～1.0%档，按T0608第5.2条该档重复性允许误差为0.20%、再现性允许误差为0.40%。平行试验两次结果之差应满足重复性要求：|0.85%-0.62%|=0.23%＞0.20%，超限，应重做试验，故A正确。B项错在平行试验之间比的是重复性而非再现性误差；A项规范未设「直接判不合格」条款；B项的0.30%是损失大于1.0%档的重复性允许误差，不适用于本档。",
      "plain": "判定逻辑分三步：①看平均值落在哪一档——0.735%属于0.5%到1.0%这一档；②查该档重复性允许差——0.20%；③两次结果相差0.23%，超过0.20%就说明数据散了，不能直接平均了事，必须重做。易错点：平行试验之间比的是「重复性」档，别拿「再现性」0.40%来放水，那是不同实验室之间才用的指标。",
      "references": [
        {
          "title": "试验误差 重复性 再现性 视频搜索",
          "url": "https://search.bilibili.com/all?keyword=试验 重复性 再现性 允许误差"
        }
      ]
    }
  ]
}

File: quiz/data/quizzes/2026-11-22.json
{
  "date": "2026-11-22",
  "title": "沥青每日答题 2026-11-22",
  "topic": "乳化沥青条件黏度（标准黏度计T0621/恩格拉T0622/赛波特T0623）与施工性能检测族规范细节——黏度杯标定与水值、流出量分段计时、筛上剩余量T0652、离子电荷T0653、5d储存稳定性T0655、水泥拌和T0657、阴/阳离子破乳T0658、矿料拌和T0659、蒸发残留物T0651、渗透性T0670、激光粒度分布T0671（依据 JTG 3410-2025）",
  "plainSummary": "本期把镜头对准乳化沥青这个「大家族」：它不是一个指标，而是一整套从「稀不稀、流得快不快」到「破不破乳、能不能和石料拌得匀」「存五天会不会分层」的组合体检。题目沿着现场和试验室的真实动作走：先把黏度杯用水标定出来（恩格拉测水值、赛波特校标定系数），再用流量分段的办法计时——恩格拉记 50mL 到 100mL，标准黏度计记 25mL 到 75mL，赛波特记 60mL 刻度线；接着是筛上剩余量、离子电荷极性、5d 储存稳定性、与水泥和矿料的拌和、阴/阳离子破乳速度与破乳指数，最后到蒸发残留物、渗透时间和激光粒度 D50/D90。建议用法：先按 1→5 级顺序做，遇到算时间的题（15℃ 水与 25℃ 水的比值、60s 定点理论值）务必动笔，这些数值只有亲手推一遍才记得住；错题回到 JTG 3410-2025 对应条款看原文表格，规范里的小数位就是考点。",
  "questions": [
    {
      "id": 1,
      "level": 1,
      "q": "按 JTG 3410-2025 T0622，乳化沥青恩格拉黏度以恩格拉度（°E）表示，其定义是试样流出时间与同一黏度计水值之比。该水值指的是下列哪一项？",
      "options": [
        "20℃条件下、200mL 蒸馏水的流出时间（记 K20）",
        "25℃条件下、50mL 蒸馏水的流出时间（记 tw）",
        "25℃条件下、100mL 蒸馏水的流出时间",
        "50℃条件下、60mL 蒸馏水的流出时间"
      ],
      "answer": 1,
      "explanation": "T0622 第 3.10 条规定：由 20℃、200mL 水值 K20 换算成 25℃、50mL 水值，tw = K20 × 0.224。第 5.1 条公式（T0622-1）中 tw 即为「恩格拉黏度计的水值，即 25℃、50mL 水的流出时间（s）」。A 项 20℃/200mL 是标定时实测的 K20，属中间量；C 项 100mL 是恩格拉测试瓶的上刻线容积，用于确定计时终点，不是水值；D 项 50℃/60mL 是 T0623 赛波特重质油黏度计的接收瓶刻度，属另一套体系，容易混淆。",
      "plain": "恩格拉黏度就是「沥青流的时间 ÷ 水流的时间」，所以必须先知道水在这个杯子里流多快。规范给的水值是 25℃、50mL 的水流出的秒数，约 51 秒左右；标定时你实际测的是 20℃、200mL 的水，再乘 0.224 折算过去。记住这条折算线，就不会把 200mL 和 50mL 搞混。",
      "references": [
        {
          "title": "恩格拉黏度计法 乳化沥青黏度试验 讲解 视频搜索",
          "url": "https://search.bilibili.com/all?keyword=恩格拉黏度计%20乳化沥青%20黏度试验"
        }
      ]
    },
    {
      "id": 2,
      "level": 1,
      "q": "按 JTG 3410-2025 T0621，沥青标准黏度计的黏度以 C(T,d) 表示，其中 T 与 d 分别代表什么？",
      "options": [
        "T 为流出时间（s），d 为接收瓶刻度容积（mL）",
        "T 为试验温度（℃），d 为流孔孔径（mm）",
        "T 为恒温水槽水温（℃），d 为球塞杆直径（mm）",
        "T 为试样加热温度（℃），d 为黏度杯内径（mm）"
      ],
      "answer": 1,
      "explanation": "T0621 第 1.2 条明确规定：本法测定的黏度应注明温度及流孔孔径，以 C(T,d) 表示，其中 T 为试验温度（℃），d 为孔径（mm）。第 2.1.2 条与表 T0621-1 给出流孔直径规格为 2、3、4、5、10mm，配用相应球塞（如 d=2mm 时球径 r=3.5±0.05mm，d=10mm 时 r=12.70±0.05mm），可见 d 就是流孔孔径。A、C、D 均把符号含义张冠李戴：流出时间、球塞杆长、杯体内径都不是 d。",
      "plain": "标准黏度计的写法像一张「身份证」：C 后面的括号里写清「在几度下、用几毫米的孔」。同一个沥青，25℃ 和 60℃ 流出来完全不一样，2mm 孔和 10mm 孔的秒数也差好几倍，所以温度和孔径必须跟着黏度一起报，否则这个数没有意义。",
      "references": [
        {
          "title": "沥青标准黏度计 流孔 试验方法 视频搜索",
          "url": "https://search.bilibili.com/all?keyword=沥青标准黏度计%20流孔%20试验"
        }
      ]
    },
    {
      "id": 3,
      "level": 1,
      "q": "按 JTG 3410-2025 T0670，乳化沥青渗透性试验用于评价乳化沥青的渗透性，其试验结果以什么指标表示？",
      "options": [
        "标准砂达到完全饱水所需的时间",
        "乳化沥青完全渗入标准砂、表面未见液状乳化沥青所经历的时间",
        "乳化沥青在标准砂表面形成结皮所需的时间",
        "乳化沥青从固定高度自由滴落所需的时间"
      ],
      "answer": 1,
      "explanation": "T0670 第 4.4 条：倾倒结束后立即启动计时器，观察标准砂表面试样渗透情况，当乳化沥青完全渗入标准砂、表面未见液状乳化沥青时结束计时，该时间即为渗透时间。第 3.3～4.3 条的准备与操作是：1.65kg 标准砂按 5% 含水率加水密封静置约 15min，取 800g±10g 装试模单面击实 50 次，密封养生 15min±1min，再取 16g±0.5g 乳化沥青在 10s±1s 内沿玻璃棒倒入中心。C 项「结皮」是试验无效或异常时的记录用语（超过 10min 仍未渗透记大于 10min，有自由沥青结皮记「结皮」），不是结果指标；A、D 与本方法无关。",
      "plain": "这个试验特别像往一块「标准砂蛋糕」上浇一勺乳化沥青，然后掐表看它什么时候全部渗下去、表面不再有亮亮的液体。秒数越短说明渗透性越好，这类乳化沥青更适合做透层、贯入式。规范还贴心留了两个特殊记录：超过 10 分钟就写大于 10min，表面起皮就写结皮。",
      "references": [
        {
          "title": "乳化沥青渗透性试验 T0670 视频搜索",
          "url": "https://search.bilibili.com/all?keyword=乳化沥青渗透性试验"
        }
      ]
    },
    {
      "id": 4,
      "level": 2,
      "q": "按 JTG 3410-2025 T0622，乳化沥青恩格拉黏度试验的标准温度为 25℃ 或 50℃。在进行黏度测定时，黏度杯中试样应恒温在试验温度±0.2℃，并以规定速度搅拌。该搅拌速度与随后的静置时间分别是？",
      "options": [
        "以 50～70r/min 搅拌 2min，随后静置 1min",
        "以 60r/min 搅拌 1min，随后静置 3min",
        "以 50～70r/min 搅拌 5min，随后静置 5min",
        "以 260r/min 搅拌 2min，随后静置 2min"
      ],
      "answer": 0,
      "explanation": "T0622 第 4.5 条：黏度杯中试样恒温在试验温度±0.2℃，紧握木塞、旋转杯盖，通过温度计以 50～70r/min 速度搅动黏度杯内试样 2min，然后静置 1min；当搅拌、静置过程中水温均满足试验温度±0.2℃时，提离木塞开始计时。这与 T0623 赛波特法中「搅拌 50～70r/min、连续搅拌 1min 保持±0.1℃」相呼应，但时间不同。B、C、D 均为臆造数值；D 的 260r/min 是 T0658 阳离子破乳试验搅拌仪的转速，属另一试验。",
      "plain": "恩格拉的操作节奏可以记成「搅二静一」：先以 50 到 70 转的速度搅两分钟让温度均匀，再静静放一分钟让气泡和涡流消失，然后才提木塞开始计时。搅动是为了温度均匀，静置是为了不让流动带旋涡，两者缺一不可，否则秒数会虚高。",
      "references": [
        {
          "title": "恩格拉黏度 搅拌 静置 操作 视频搜索",
          "url": "https://search.bilibili.com/all?keyword=恩格拉黏度%20试验%20操作"
        }
      ]
    },
    {
      "id": 5,
      "level": 2,
      "q": "按 JTG 3410-2025 T0621 沥青标准黏度计法，计时起点与终点分别为试样流入接收瓶的哪个刻度？",
      "options": [
        "流入 20mL 时开始计时，流入 100mL 时停止",
        "流入 25mL 时开始计时，流入 75mL 时停止",
        "流入 50mL 时开始计时，流入 100mL 时停止",
        "提起球塞即开始计时，流入 50mL 时停止"
      ],
      "answer": 1,
      "explanation": "T0621 第 3.2.4 条：提起球塞使球垂直提升不少于 16mm 并通过水平挂钉垂直悬挂，待试样流入接收瓶 25mL 时按动秒表计时，待流入 75mL 时停止计时；第 3.2.5 条记取流出 50mL 所经过的时间，精确至 0.1s 即为黏度。接收瓶为 100mL 开口圆柱形玻璃容器，在 20mL、25mL、75mL 处有刻度。第 3.2.3 条还规定接收瓶预先注入矿物油或植物油至约 20mL 处（该 20mL 也包含不慎流出的少量试样），目的是让液面平稳、便于观察刻度。C 项 50mL→100mL 是 T0622 恩格拉法测试瓶的双刻线，务必区分。",
      "plain": "为什么先流 25mL 才开始计时？因为最初流出时流量还不稳定，前 25 毫升等于「热身」，让它先跑掉。规范只计算中间稳定的 50 毫升（25 到 75），这样秒数才代表真实黏度。瓶底还先垫 20 毫升油，这样液面平整、刻度看得清，油和沥青也不相溶。",
      "references": [
        {
          "title": "沥青标准黏度 25mL 75mL 计时 视频搜索",
          "url": "https://search.bilibili.com/all?keyword=沥青标准黏度%20计时%20接收瓶"
        }
      ]
    },
    {
      "id": 6,
      "level": 2,
      "q": "按 JTG 3410-2025 T0623 赛波特重质油黏度计法，接收瓶的容量规格及其刻度标定条件应为？",
      "options": [
        "容量 60mL±0.05mL，在 20℃ 条件下标定刻度",
        "容量 50mL±0.1mL，在 25℃ 条件下标定刻度",
        "容量 100mL±0.1mL，在 50℃ 条件下标定刻度",
        "容量 60mL±0.5mL，在 23℃ 条件下标定刻度"
      ],
      "answer": 0,
      "explanation": "T0623 第 2.1 条第（3）款：接收瓶不少于 2 个，耐热玻璃制，其容量为 60mL±0.05mL（在 20℃ 标定刻度）。试验时第 4.5 条要求接收瓶 60mL 刻度线与流出孔底端距离为 125mm±5mm，并使流出液在瓶颈处稍微接触、沿壁注入以防起泡；第 4.7 条以凹液面下缘达到 60mL 刻度线作为停止计时点。规范还规定黏度杯流出孔为不锈钢制，恒温水槽控温精度±0.1℃，过滤漏斗丝网孔径 0.6mm。B 项的 50mL 是恩格拉测试瓶下刻线容积；C 项的 100mL 是恩格拉测试瓶上刻线容积；D 项精度与标定温度均错。",
      "plain": "赛波特的瓶子是 60 毫升一个刻度，而且这个刻度是在 20℃ 下刻上去的——玻璃会热胀冷缩，标定温度不定死，60 毫升就不准了。做试验时瓶子摆在流出孔正下方，刻度线离孔口 125 毫米，液体沿着瓶壁淌下去不起泡，这样读出的液面才靠谱。",
      "references": [
        {
          "title": "赛波特重质油黏度计 60mL 接收瓶 视频搜索",
          "url": "https://search.bilibili.com/all?keyword=赛波特黏度计%20接收瓶"
        }
      ]
    },
    {
      "id": 7,
      "level": 3,
      "q": "按 JTG 3410-2025 T0622，恩格拉黏度计水值的标定有严格要求。下列表述中正确的是？",
      "options": [
        "连续测定 3 次流出时间之差不大于 0.5s 且未出现连续下降，取 3 次算术平均值为 K20；K20 应满足 51s±1s",
        "连续测定 3 次流出时间之差不大于 1.0s，取最小值作为 K20；K20 应满足 50s±2s",
        "只需测定 1 次，K20 应满足 51s±0.5s",
        "连续测定 5 次，取中间 3 次的平均值；K20 应满足 50s±1s"
      ],
      "answer": 0,
      "explanation": "T0622 第 3.8 条：连续测定蒸馏水流出时间，直至连续测定 3 次的流出时间之差不大于 0.5s 且未出现连续下降，计算连续 3 次流出时间算术平均值作为黏度计水值 K20。第 3.9 条：若 K20 不满足 51s±1s，则移除蒸馏水、用 98% 甲基化酒精（或 95% 乙醇）及蒸馏水清洗后重新测定，取前后 2 次测定流出时间的平均值的平均值作为 K20，精确至 0.1s；仍不满足 51s±1s 则该黏度计不满足试验要求。此外第 3.5 条要求黏度杯中水温在 20℃±0.2℃ 稳定不少于 3min，第 3.1 条要求黏度计使用中至少每 4 个月标定一次水值，标定时室温 23℃±5℃。",
      "plain": "水值就是这台黏度计的「体检报告」。规范要求连续三次测出来的秒数相差不超过半秒、而且不能一次比一次快（说明孔没洗干净），才取平均。合格的机器水流 200 毫升大约 51 秒，允许差 1 秒；不达标就洗干净重测，两次都不行，这台机器就得报废不用。",
      "references": [
        {
          "title": "恩格拉黏度计 水值 标定 视频搜索",
          "url": "https://search.bilibili.com/all?keyword=恩格拉%20水值%20标定"
        }
      ]
    },
    {
      "id": 8,
      "level": 3,
      "q": "按 JTG 3410-2025 T0623，赛波特黏度杯用标准黏度液标定时，下列规定正确的是？",
      "options": [
        "黏度计使用中至少每 3 年标定一次；相对误差超过 0.2% 时按 F=ts/t 计算标定系数修正，超过 1.0% 时该黏度杯不得使用",
        "黏度计使用中至少每 1 年标定一次；相对误差超过 0.5% 时即报废",
        "黏度计使用中至少每 4 个月标定一次；相对误差超过 1.0% 时按 F 修正",
        "黏度计使用中至少每 2 年标定一次；只要相对误差超过 0.1% 就必须更换新杯"
      ],
      "answer": 0,
      "explanation": "T0623 第 3.1 条：黏度计使用中至少每 3 年标定一次，标定试验时室温控制在 23℃±5℃。第 3.4 条：在 50℃ 下测定标准黏度液的流出时间，若与标准黏度液标称值相对误差超过 0.2%，按式（T0623-1）F=ts/t 计算黏度杯标定系数进行修正（F 为标定系数，ts 为标准黏度液 50℃ 黏度标称值，t 为实测流出时间）；当相对误差超过 1.0% 时该黏度杯不得使用。第 2.7 条规定标准黏度液在 50℃ 的赛波特黏度标称值为 120s±1s，稳定性不少于 2 年并附定值证书。选项 B、C、D 的年期与门槛均与规范不符，其中「每 4 个月」是 T0622 恩格拉水值的标定频次，注意区分。",
      "plain": "标定系数 F 就是「理论秒数除以实测秒数」，让结果乘上去等于给杯子做校正。误差 0.2% 以内不用管，0.2% 到 1% 之间乘系数修正，超过 1% 就说明这个杯子的孔已经磨变形了，修正也救不回来，只能换。顺便记牢：赛波特三年一标，恩格拉四个月一测水值，这两个数字最容易被出题人拿来互设陷阱。",
      "references": [
        {
          "title": "赛波特黏度杯 标定系数 视频搜索",
          "url": "https://search.bilibili.com/all?keyword=赛波特%20标定系数"
        }
      ]
    },
    {
      "id": 9,
      "level": 3,
      "q": "按 JTG 3410-2025 T0652 乳化沥青筛上剩余量试验，关于筛上物的洗涤与烘干称量，下列表述正确的是？",
      "options": [
        "筛上物先用表面活性剂水溶液洗至水溶液清澈，再用自来水冲洗，然后连同滤筛放入 105℃±5℃ 烘箱烘干 2h，干燥器中冷却 30min 后称量",
        "筛上物直接用自来水洗至清澈，放入 60℃±5℃ 烘箱烘干 24h 后称量",
        "筛上物用二甲苯冲洗后，在 163℃±3℃ 下烘干 0.5h 后称量",
        "筛上物无需洗涤，静置沥干 5min 后直接称量"
      ],
      "answer": 0,
      "explanation": "T0652 第 3.2.3 条：用表面活性剂水溶液清洗烧杯，并将洗液经滤筛注入烧杯；再用表面活性剂水溶液清洗滤筛的筛上物直至水溶液清澈，再用自来水冲洗滤筛及筛上物。第 3.2.4 条：滤筛连同筛上物放在筛盘中，置于 105℃±5℃ 烘箱烘干 2h。第 3.2.5 条：取出置于干燥器中冷却 30min 后称取质量 m3。试样为 500g±5g（稠度过大、过滤超过 5min 时可用表面活性剂水溶液稀释，稀释剂含量不超过 50%）。B 项 60℃/24h 是 T0654 乳化沥青与粗集料黏附性试验的裹覆养生条件；C 项 163℃±3℃/0.5h 是 T0651 与 T0655 蒸发容器烘干的温度条件。筛上剩余量重复性允许误差 0.03%、再现性 0.08%。",
      "plain": "洗筛上物的目的只有一个：把还挂在沥青渣里的乳液冲干净，否则烘完称出来的质量会偏大。判断标准很直观——洗下来的水清亮了就到位。然后 105℃ 烘两小时彻底去水、干燥器里凉半小时再称，避免热着称让天平读数飘。",
      "references": [
        {
          "title": "乳化沥青 筛上剩余量 试验 视频搜索",
          "url": "https://search.bilibili.com/all?keyword=乳化沥青%20筛上剩余量"
        }
      ]
    },
    {
      "id": 10,
      "level": 4,
      "q": "按 JTG 3410-2025 T0658，某阴离子乳化沥青按表 T0658-2 分级：A 组集料 200g 加乳液 20g、以 60r/min 拌和 30s 后「集料被乳化沥青均匀裹覆」；B 组集料 200g 先加 30mL 水拌匀再加乳液 50g、以 60r/min 拌和 60s 后「混合料呈松散状态，沥青分布不均，并可见凝聚结块」。该样品的破乳速度等级与代号应为？",
      "options": [
        "快裂，RS",
        "中裂，MS",
        "慢裂，SS",
        "无法判定，须重做 B 组试验"
      ],
      "answer": 1,
      "explanation": "T0658 表 T0658-2 的分级判据为：A 组「混合料呈松散状态、大量集料未被沥青裹覆、沥青分布不均匀、有些凝聚结块」，B 组「拌和后立即凝聚成团块不能拌和或无试验记录」→ 快裂 RS；A 组「集料被乳化沥青均匀裹覆」＋B 组「混合料呈松散状态、沥青分布不均、可见凝聚结块」→ 中裂 MS；A 组「均匀裹覆」＋B 组「混合料呈糊状、乳化沥青分布均匀」→ 慢裂 SS。本题 A 组均匀裹覆、B 组松散并见凝聚结块，正落在中裂一栏。第 3.2.2 条注：A 组拌和时若沥青分布不均匀、有凝聚结块，B 组可不再进行试验（即直接判快裂），本题 A 组均匀，故必须做 B 组。试验在 23℃±5℃ 环境进行，集料 105℃±5℃ 烘干 4h 并各称 200g。",
      "plain": "记忆窍门：A 组看「裹不裹得住」，B 组看「拌得拌不动」。A 组一拌就散、裹不住，直接快裂；A 组裹得漂亮，再看 B 组——加水稀释后就散了是中裂，还能拌成均匀糊状才是慢裂。所以「先看 A 再看 B，A 不过关 B 白做」。",
      "references": [
        {
          "title": "乳化沥青 破乳速度 快裂 中裂 慢裂 视频搜索",
          "url": "https://search.bilibili.com/all?keyword=乳化沥青%20破乳速度%20分级"
        }
      ]
    },
    {
      "id": 11,
      "level": 4,
      "q": "按 JTG 3410-2025 T0653 乳化沥青微粒离子电荷试验，常规试验与「沉淀不明显时」的复测，在电流和计时上的规定分别是？",
      "options": [
        "常规调至 8～10mA，降至 2mA 或计时 30min（以先到者为准）结束；复测调至 50mA 以上，计时 30min 后仍不明显则判为非离子型",
        "常规调至 2mA，降至 8mA 时结束；复测调至 10mA，计时 10min",
        "常规调至 50mA 以上，计时 30min；复测调至 8～10mA 立即判读",
        "常规调至 8～10mA，计时 60min；复测无需调电流"
      ],
      "answer": 0,
      "explanation": "T0653 第 3.2.1～3.2.5 条：将试样注入 250mL 烧杯，电极组件浸入后液面与电极刻线（距底部 25mm±1mm）齐平，两电极平行间距 12mm±2mm、电极长 100mm±1mm 宽 25mm±1mm；接通电源后逐渐调小电阻使电流达到 8～10mA，立即启动计时器；当电流降低至 2mA 或计时达到 30min（两者符合条件之一）即关闭开关。判读规则：负电极上明显沉淀一层沥青为阳离子型，正电极明显沉淀为阴离子型。第 3.2.6 条：若沉淀不明显或无法识别，调整电阻使电流达到 50mA 以上、计时 30min 后复检，仍不明显可判为非离子型。第 3.2.7 条：慢裂乳化沥青（特别是超稳定型）可直接按 3.2.6 进行试验。试验室温 23℃±5℃，电源 0～30V 可调、可提供不小于 50mA 直流。",
      "plain": "原理很朴素：乳液颗粒带电，通电后往相反极性的电极跑，靠电中和破乳，在电极上铺一层沥青膜。电流从 10 毫安降到 2 毫安说明带电颗粒基本跑完了，可以看结果；如果铺得太薄看不清，就加大电流到 50 毫安再涂一遍，还不行那就是不带电的非离子型。",
      "references": [
        {
          "title": "乳化沥青 离子电荷 阳离子 阴离子 试验 视频搜索",
          "url": "https://search.bilibili.com/all?keyword=乳化沥青%20离子电荷%20试验"
        }
      ]
    },
    {
      "id": 12,
      "level": 4,
      "q": "按 JTG 3410-2025 T0655 乳化沥青储存稳定性试验，关于静置时间与取样量的规定，下列表述正确的是？",
      "options": [
        "静置 5d±4h（或 1d±1h），从上支管口流出约 50g 试样（流出时间 5min），再从下支管口流出约 50g 试样，分别测定蒸发残留物含量并取差值",
        "静置 24h，从顶部和底部分别取 100g 试样测定残留物含量",
        "静置 5d±4h，取顶部与底部各 20g 试样测定含水率之差",
        "静置 2h，观察分层情况后直接判定通过与否"
      ],
      "answer": 0,
      "explanation": "T0655 第 3.2.2 条：盛样封闭好的试验管在无阳光直射、无振动环境下室温静置 5d±4h（或 1d±1h），静置过程中观察记录分层、沉淀或变色。第 3.2.3 条：拔出上管口塞子，若表面结皮用玻璃棒轻轻移除；缓慢拔出上支管口塞子，从上支管口流出约 50g 试样接入已称质量的蒸发容器，流出时间 5min，以便黏附在管壁上的乳化沥青有充分时间流入。第 3.2.4 条：再缓慢拔出下支管口塞子将下支管以上试样完全流出（接入接收容器），再塞住，充分摇匀搅拌下支管以下的试样（尤其搅动黏附在底壁的沥青），立即倾斜试验管从下支管口流出约 50g 试样接入另一蒸发容器。第 3.2.5 条：按 T0651 测两个试样残留物含量；含稀释剂时按 T0612 测顶底试样含水率。结果 SS=|PA−PB|，精确至 0.1%。",
      "plain": "这个试验的核心是「上下各舀一勺，比浓度」。放五天以后，如果上面稀、下面稠，说明分层了，稳定性差。取样最讲究的是底部那勺——必须先摇匀再倒，不然粘在杯底的沥青没算进去，结果会假性合格。另外顶部试样流出要点足五分钟，让挂在管壁的那层慢慢流下来。",
      "references": [
        {
          "title": "乳化沥青 储存稳定性 试验管 视频搜索",
          "url": "https://search.bilibili.com/all?keyword=乳化沥青%20储存稳定性"
        }
      ]
    },
    {
      "id": 13,
      "level": 5,
      "q": "某乳化沥青按 T0622 恩格拉黏度计法在 25℃ 测定，试样从测试瓶 50mL 刻线流到 100mL 刻线用去 74.4s；该黏度计标定得 20℃、200mL 蒸馏水流出时间 K20=51.6s。按 JTG 3410-2025 计算，该样品 25℃ 的恩格拉黏度 E25 是多少？",
      "options": [
        "约 1.4°E",
        "约 6.4°E",
        "约 3.2°E",
        "约 14.4°E"
      ],
      "answer": 2,
      "explanation": "计算分两步。第一步按 T0622 第 3.10 条把 20℃、200mL 水值换算成 25℃、50mL 水值（即恩格拉黏度计水值 tw）：tw = K20×0.224 = 51.6×0.224 = 11.558s，精确至 0.1s 取 11.6s。第二步按式（T0622-1）Et = tt/tw 计算：E25 = 74.4/11.558 ≈ 6.44，即约 6.4°E。A 项 1.4°E 是把 74.4 除以 51.6（直接用 K20 当水值）得到的错误值——水值必须是 25℃、50mL 条件下的，规范专门给出 0.224 的换算系数；C 项 3.2°E 相当于把流出时间当作 37s；D 项 14.4°E 相当于漏乘 0.224 后又用 51.6 之外的错误基数。另外规范规定：恩格拉黏度大于 15°E 时应改用 T0623 赛波特重质油黏度计法测定并换算（Vs 为 20～49s 时 Et=0.30Vs−1.26；Vs 大于 49s 时 Et=0.28Vs）；6.4°E 属于需关注黏度偏高的情形，应按 JTG F40 相应技术要求核查。",
      "plain": "考点只有一句话：水值要换成 25℃、50mL 的再去除。K20 是 20℃ 下流 200 毫升水的秒数，直接当分母会得出偏小的错值 1.4。先把 51.6 乘 0.224 折成 11.6 秒，再拿 74.4 去除，答案 6.4°E。记住量级：乳化沥青多在一到十几度，算出小于 1 的数就是水值用错了。",
      "references": [
        {
          "title": "恩格拉度 计算 水值换算 视频搜索",
          "url": "https://search.bilibili.com/all?keyword=恩格拉度%20计算%20水值"
        }
      ]
    },
    {
      "id": 14,
      "level": 5,
      "q": "按 JTG 3410-2025 T0651，用 50.0g 乳化沥青在 163℃±3℃ 加热 1min 后，换算得蒸发残留物含量为 62.0%。若该样品按 T0612 蒸馏法测得的含水率为 36.5%，则其馏出油含量约为多少？",
      "options": [
        "约 62.0%",
        "约 1.5%",
        "约 26.5%",
        "约 35.5%"
      ],
      "answer": 1,
      "explanation": "T0651 第 4.3 条按式（T0651-2）计算乳化沥青的馏出油含量：P0 = 100 − Pw − Pb。本题 Pb=62.0%、Pw=36.5%，故 P0 = 100 − 36.5 − 62.0 = 1.5%。C 项 26.5% 是把残留物含量与含水率直接相减（62.0−36.5）得出的错误值；D 项 35.5% 也是把两个已知量相减（36.5−1.0）的口径错误值；A 项直接把残留物含量当作馏出油含量。规范中残留物含量按式（T0651-1）Pb=(m3−m1)/(m2−m1)×100 计算，50g 试样加热脱水约需 10min，回收残留物试验时试样为 300g±1g、蒸发时间约 20～30min；残留物含量重复性允许误差 0.4%、再现性 0.8%。",
      "plain": "乳液一共 100%，掰成三块：水、沥青残留物、稀释出来的油。已知水和沥青，剩下的就是油——1.5% 说明这批乳液几乎不含稀释剂。最容易错的是把两个数直接相减当答案，其实公式给的是「100 减去这两块」，先减谁不影响结果，但漏掉 100 这个基数就全错了。",
      "references": [
        {
          "title": "乳化沥青 蒸发残留物 馏出油含量 计算 视频搜索",
          "url": "https://search.bilibili.com/all?keyword=乳化沥青%20蒸发残留物%20馏出油"
        }
      ]
    },
    {
      "id": 15,
      "level": 5,
      "q": "按 JTG 3410-2025 T0671，对平均粒径 D50 小于 7.5µm 的乳化沥青试样，激光粒度分析时遮光率系数应控制在下列哪一范围？且若添加试样过多导致遮光率过高，规范允许的处理方式是？",
      "options": [
        "5%～15%；允许通过添加蒸馏水稀释来降低沥青浓度进行修正",
        "10%～20%；不允许添加蒸馏水稀释，应重新取样控制滴加速度",
        "15%～25%；允许添加蒸馏水稀释但需记录稀释倍数",
        "5%～25%；遮光率过高时可延长超声波搅拌时间消除"
      ],
      "answer": 1,
      "explanation": "T0671 第 4.5 条注：遮光率系数可按乳化沥青平均粒径选择——D50 小于 7.5µm、7.5～100µm、大于 100µm 时，遮光率系数分别为 5%～15%、10%～20%、15%～25%。第 4.6 条：2min 超声波搅拌结束后若未达到所需遮光率系数，则重复试验，可适当调快试样添加速度。其注特别强调：如果试样添加过多、遮光率系数过高，不宜采取添加蒸馏水的方法降低沥青浓度进行修正（因为加水会稀释样品并改变乳液状态，测出的粒度不再代表原样）。其他关键参数：测量模式为体积法、介质蒸馏水折射率 1.22、样品类型沥青折射率 1.63；遮光率达标后等待 2min 以上观察衍射图像稳定性，连续测定 5 次取平均；共测 3 个试样；记录 2.5µm、5µm 体积百分数 p2.5、p5.0（精确至 0.1%）与 D50、D90（精确至 0.1µm）。",
      "plain": "遮光率就是「激光被多少颗粒挡住了」，颗粒越细越容易被挡住，所以要按粒径选档：细乳液 5% 到 15%、中等的 10% 到 20%、粗的 15% 到 25%。加多了最容易想到的办法是加水，但规范明确说不许——一加水乳液就被稀释甚至提前破乳，测的就不是原本那批沥青了。正确做法是把样品排掉、放慢滴加速度重来。",
      "references": [
        {
          "title": "激光粒度仪 遮光率 乳化沥青 粒度分布 视频搜索",
          "url": "https://search.bilibili.com/all?keyword=激光粒度仪%20遮光率%20乳化沥青"
        }
      ]
    }
  ]
}
