Repository: xvlihao11/asphalt-platform-

File: quiz/data/quizzes/2026-11-25.json
{
  "date": "2026-11-25",
  "title": "沥青每日答题 2026-11-25",
  "topic": "T0639 沥青旋转黏度试验（手持式旋转黏度计法）规范细节——橡胶沥青现场黏度检验：仪器量程与转子构造、标定规则与修正系数、175℃标准试验温度与现场180～190℃、恒温搅动与15s读数时限、三次测定与允许误差（依据 JTG 3410-2025）",
  "plainSummary": "手持式旋转黏度计是橡胶沥青施工现场的『体温计』：不用搬大设备，提着仪器到摊铺现场就能快速测出沥青黏度，判断胶粉橡胶沥青是不是熬到了能用的状态。本期15题带你吃透T0639规范条文：仪器量程精度、1号转子的尺寸构造、标定周期与修正系数怎么算、标准试验温度175℃与现场180～190℃的适用场景、从放转子到读数的15秒黄金时限、三次测定取平均与12%重复性判定。建议先做一遍再看解析，重点记数字：10Pa·s、175℃、1min、15s、20s。",
  "questions": [
    {
      "id": 1,
      "level": 1,
      "q": "手持式旋转黏度计法（T0639）的适用对象是下列哪一类沥青？",
      "options": [
        "改性沥青的四组分分析",
        "稀释沥青的蒸馏馏分切割",
        "乳化沥青的储存稳定性检验",
        "橡胶沥青等高黏度沥青的现场或室内性能检验与质量控制"
      ],
      "answer": 2,
      "explanation": "依据JTG 3410-2025 T0639第1.1条：本方法适用于手持式旋转黏度计测定沥青的旋转黏度，用于现场或室内进行橡胶沥青等高黏度的沥青性能检验和质量控制。A是乳化沥青体系试验，C是化学分析，D属T0632蒸馏试验。",
      "plain": "手持式旋转黏度计就像沥青工地的『随身体温计』：橡胶沥青又黏又稠，大实验室的布氏黏度计不方便搬，规范就给现场配了个手持的，专门测橡胶沥青这类高黏度沥青，边施工边把关。乳化沥青、四组分那些都是别的试验的事，别混。",
      "references": [
        {
          "title": "手持式旋转黏度计 视频搜索",
          "url": "https://search.bilibili.com/all?keyword=手持式旋转黏度计"
        }
      ]
    },
    {
      "id": 2,
      "level": 1,
      "q": "T0639 规定的手持式旋转黏度计标准试验温度是多少？",
      "options": [
        "135℃±1℃",
        "150℃±1℃",
        "175℃±1℃",
        "190℃±1℃"
      ],
      "answer": 1,
      "explanation": "依据T0639第1.2条：本方法标准试验温度为175℃±1℃。135℃是T0625布氏黏度计法对道路石油沥青/一般改性沥青的温度，不要混淆。",
      "plain": "记住175℃这个数：橡胶沥青太稠，温度低了测不动，规范把标准试验温度定在175℃±1℃。有同学会记成135℃——那是布氏黏度计法测普通沥青的温度，两个标准各管各的温度，考试最爱在这挖坑。",
      "references": [
        {
          "title": "橡胶沥青 黏度 175度 视频搜索",
          "url": "https://search.bilibili.com/all?keyword=橡胶沥青%20黏度%20175度"
        }
      ]
    },
    {
      "id": 3,
      "level": 1,
      "q": "T0639 黏度试验结果应取几次测定值的算术平均值，并精确至多少？",
      "options": [
        "2次，精确至0.01Pa·s",
        "3次，精确至0.1Pa·s",
        "3次，精确至0.001Pa·s",
        "5次，精确至1Pa·s"
      ],
      "answer": 2,
      "explanation": "依据T0639第5节：取一个试样测定3个黏度值的算术平均值作为样品的黏度试验结果，精确至0.1Pa·s。注意与T0625布氏法『旋转15min后每60s读1次连读3次』的读数方式不同。",
      "plain": "规范要求同一个试样测3次取平均，结果只保留到0.1Pa·s。就像量三次身高取平均更靠谱——手持黏度计读数波动大，多测几次能抵消偶然误差。易错点：是3次不是2次，精确到0.1不是0.01。",
      "references": [
        {
          "title": "黏度试验 取平均 视频搜索",
          "url": "https://search.bilibili.com/all?keyword=黏度试验%20取平均"
        }
      ]
    },
    {
      "id": 4,
      "level": 2,
      "q": "现场加工胶粉橡胶沥青时，试验温度可按工程实际融胀温度在哪一范围测定？",
      "options": [
        "190～200℃",
        "160～170℃",
        "170～180℃",
        "180～190℃"
      ],
      "answer": 3,
      "explanation": "依据T0639第4.1.1条：标准试验温度为175℃，现场加工胶粉橡胶沥青等试验温度也可按工程实际融胀温度在180～190℃条件下测定；当采用其他温度时，应在报告中备注。",
      "plain": "175℃是标准答案，但现场熬胶粉橡胶沥青时温度常在180～190℃之间融胀，规范开绿灯允许就在这个实际温度下测，省得降温折腾。不过要是用了别的温度，报告里必须备注写清楚，不然数据说不清。",
      "references": [
        {
          "title": "胶粉橡胶沥青 试验温度 视频搜索",
          "url": "https://search.bilibili.com/all?keyword=胶粉橡胶沥青%20试验温度"
        }
      ]
    },
    {
      "id": 5,
      "level": 2,
      "q": "T0639 对手持式旋转黏度计量程与精度的要求是：",
      "options": [
        "量程不小于10mPa·s，精度±1%",
        "量程不小于100Pa·s，精度±10%",
        "量程不小于10Pa·s，精度±5%",
        "量程不小于50Pa·s，精度±2%"
      ],
      "answer": 3,
      "explanation": "依据T0639第2.1条：手持式宽量程旋转黏度计，量程宜不小于10Pa·s，精度为±5%；刻度盘式分度为0.1Pa·s，数显式分辨率为0.01Pa·s。注意与T0625布氏黏度计的量程10mPa·s～50Pa·s区分。",
      "plain": "橡胶沥青黏度动辄好几个Pa·s，所以手持黏度计的量程至少得有10Pa·s才够用，精度要求±5%。刻度盘式的每一小格是0.1Pa·s，数显的能读到0.01。易错点：量程单位是Pa·s不是mPa·s，差一千倍，选项里最爱玩这个把戏。",
      "references": [
        {
          "title": "旋转黏度计 量程 精度 视频搜索",
          "url": "https://search.bilibili.com/all?keyword=旋转黏度计%20量程%20精度"
        }
      ]
    },
    {
      "id": 6,
      "level": 2,
      "q": "T0639 规定黏度计应在什么情况下进行标定？",
      "options": [
        "每使用6个月标定一次",
        "首次使用或每使用1年应进行标定",
        "每使用2年标定一次",
        "每次试验前都要标定"
      ],
      "answer": 2,
      "explanation": "依据T0639第3.1条：黏度计首次使用或每使用1年应进行标定。对比T0625布氏黏度计：黏度精度每1年、温度示值每6个月标定——T0639没有6个月温度标定要求。",
      "plain": "新仪器第一次上岗前要『体检』（标定），之后每用满1年再体检一次。别跟布氏黏度计搞混：那个除了一年一标，温度探头还得每6个月单独校一次；手持式的规范只写了一年，没提半年。",
      "references": [
        {
          "title": "黏度计 标定 视频搜索",
          "url": "https://search.bilibili.com/all?keyword=黏度计%20标定"
        }
      ]
    },
    {
      "id": 7,
      "level": 3,
      "q": "关于T0639 规定的1号转子，下列描述完全正确的是：",
      "options": [
        "直径25mm±0.2mm、高50mm±0.5mm、壁厚1.0mm±0.1mm、连接轴长约100mm",
        "直径24mm±0.5mm、高60mm±1mm、壁厚0.5mm±0.05mm、连接轴长约70mm",
        "直径30mm±0.1mm、高53mm±0.1mm、壁厚0.8mm±0.07mm、连接轴长约87mm",
        "直径24mm±0.1mm、高53mm±0.1mm、壁厚0.6mm±0.07mm、连接轴长约87mm"
      ],
      "answer": 1,
      "explanation": "依据T0639第2.1条：宜选用1号转子，总质量约28.5g，直径24mm±0.1mm，高53mm±0.1mm，壁厚0.6mm±0.07mm，连接轴长度约87mm，转子上带有约φ1.7mm通气孔。",
      "plain": "1号转子的身材卡得很死：直径24毫米（±0.1）、高53毫米（±0.1）、壁厚0.6毫米（±0.07）、连接轴约87毫米，顶上还开着个约1.7毫米的小通气孔——这个孔不能堵，不然转子下不去气也出不来，读数就飘了。选项把直径、壁厚、轴长各改动一点点，要对数字敏感。",
      "references": [
        {
          "title": "旋转黏度计 转子 视频搜索",
          "url": "https://search.bilibili.com/all?keyword=旋转黏度计%20转子"
        }
      ]
    },
    {
      "id": 8,
      "level": 3,
      "q": "T0639 规定配套数显温度计的量程、分度值与精度为：",
      "options": [
        "量程0～100℃、分度0.5℃、精度±0.5℃",
        "量程50～150℃、分度1℃、精度±2℃",
        "量程100～200℃、分度值0.1℃、精度±1℃",
        "量程100～300℃、分度0.1℃、精度±0.5℃"
      ],
      "answer": 1,
      "explanation": "依据T0639第2.2条：数显式温度计，量程100～200℃，分度值0.1℃，精度为±1℃。注意量程下限是100℃不是0℃——因为试验温度在175℃左右。",
      "plain": "温度计三件套：量程100～200℃（正好罩住175℃的试验温度）、分度0.1℃（能看清小数点后一位）、精度±1℃。量程不用从0开始，因为测沥青从来不会低温测，规范就按实际需要给了一段。记不住时想想：能把175℃量准的最小量程就是这一段。",
      "references": [
        {
          "title": "数显温度计 量程 视频搜索",
          "url": "https://search.bilibili.com/all?keyword=数显温度计%20量程"
        }
      ]
    },
    {
      "id": 9,
      "level": 3,
      "q": "转子放入沥青试样后，规范对恒温与搅动的要求是：",
      "options": [
        "无需恒温，放入后立即测定",
        "转子恒温不少于1min，转子升温过程中应保持搅动橡胶沥青",
        "转子恒温不少于10min，全程禁止搅动",
        "转子恒温不少于5min，仅在最后30s搅动"
      ],
      "answer": 1,
      "explanation": "依据T0639第4.3.3条：转子在沥青试样中恒温不少于1min，转子升温过程中应保持搅动橡胶沥青。冷转子放进热沥青会先吸热，不搅动会导致局部温度不均。",
      "plain": "手持黏度计的转子是凉的，插进175℃的热沥青里要先『暖身』至少1分钟，而且暖身期间得不停搅——让转子周围的热沥青流动起来，温度才均匀。等转子热透了再停手测数。图省事不搅直接测，测出来的是假黏度。",
      "references": [
        {
          "title": "转子 恒温 搅动 视频搜索",
          "url": "https://search.bilibili.com/all?keyword=转子%20恒温%20搅动"
        }
      ]
    },
    {
      "id": 10,
      "level": 4,
      "q": "T0639 试验步骤的正确顺序是：①将转子从盛样器边缘缓慢放入并保持通气孔畅通 ②恒温不少于1min并保持搅动 ③停止搅拌，将转子移至盛样器中心并完全浸没至连接轴刻度处 ④观察水平气泡调平，使转子轴线垂直于液面 ⑤静置5～10s后启动黏度计读取黏度峰值",
      "options": [
        "②→①→③→④→⑤",
        "①→③→②→④→⑤",
        "③→①→②→⑤→④",
        "①→②→③→④→⑤"
      ],
      "answer": 1,
      "explanation": "依据T0639第4.3.1～4.3.4条：先搅动沥青至试验温度±2℃，转子从边缘缓慢放入（通气孔畅通）→恒温≥1min且保持搅动→停搅、移至中心、完全浸没至连接轴刻度→水平气泡调平、轴线垂直液面→静置5～10s后启动，读取黏度峰值。",
      "plain": "流程口诀：先插转子（边缘放入、气孔别堵）→暖身搅拌1分钟→停手挪到正中间、沉到轴上刻度线→看水平气泡把仪器调平→再静等5到10秒才开机读峰值。顺序错一步数据就废：比如没调平就开机，转子歪着转，旋涡不对称，读数偏高或偏低全看运气。",
      "references": [
        {
          "title": "黏度试验 操作步骤 视频搜索",
          "url": "https://search.bilibili.com/all?keyword=黏度试验%20操作步骤"
        }
      ]
    },
    {
      "id": 11,
      "level": 4,
      "q": "关于从停止搅拌到完成黏度读数的时限与读数对象，下列说法正确的是：",
      "options": [
        "大约15s，且不得超过20s；读取转动脉冲的最大电流值",
        "不限时；读取3min后的平衡黏度",
        "大约15s，且不得超过20s；读取沥青样品的黏度峰值",
        "大约30s，且不得超过60s；读取稳定后的恒定黏度值"
      ],
      "answer": 3,
      "explanation": "依据T0639第4.3.4条：静置5～10s后启动黏度计，转子旋转时在沥青试样中形成水平旋涡，读取沥青样品的黏度峰值。从停止搅拌至完成黏度读数大约15s，且不得超过20s。",
      "plain": "手持测法讲究快：停搅之后15秒左右、最多20秒内必须把数读完，读的是『黏度峰值』而不是等它稳定。为什么这么急？因为橡胶沥青暴露在空气里温度掉得快，拖久了沥青变稠，峰值失真。所以现场操作像拍照——抓住沥青状态最好的那几秒。",
      "references": [
        {
          "title": "黏度峰值 20秒 视频搜索",
          "url": "https://search.bilibili.com/all?keyword=黏度峰值%2020秒"
        }
      ]
    },
    {
      "id": 12,
      "level": 4,
      "q": "关于T0639 黏度计标定的判定与处理，下列说法错误的是：",
      "options": [
        "标定不满足要求时，可校正后重新标定",
        "标定不满足要求时，只能报废黏度计，不得采用任何修正",
        "采用标准样品按试验步骤标定2次，当相对误差不大于3%时取两次测定值平均值作为标定的黏度值",
        "标定的黏度值与标准样品标称值的相对误差应小于±5%"
      ],
      "answer": 0,
      "explanation": "依据T0639第3.3、3.4条：标定2次相对误差不大于3%时取平均；标定值与标称值相对误差应小于±5%；不满足要求的黏度计校正后重新标定，或采用标定的黏度值与标准样品标称值之比作为该黏度计的修正系数。D错误——规范允许用修正系数，不是只能报废。",
      "plain": "标定是个双保险：先测标准样品两次，两次差得不超过3%才算测得稳，取平均；再拿平均值跟标准样品的标称值比，差不到±5%才算准。就算超了5%也别急着扔仪器——可以修好重标，或者算个修正系数（标定值÷标称值）以后把读数乘上去就行。说『只能报废』的选项太绝对。",
      "references": [
        {
          "title": "黏度计 标定 修正系数 视频搜索",
          "url": "https://search.bilibili.com/all?keyword=黏度计%20标定%20修正系数"
        }
      ]
    },
    {
      "id": 13,
      "level": 5,
      "q": "某橡胶沥青样品用T0639测得三次黏度分别为3.8Pa·s、4.4Pa·s、4.2Pa·s，按规范处理后的试验结果应为：",
      "options": [
        "4.4Pa·s",
        "4.2Pa·s",
        "4.13Pa·s",
        "4.1Pa·s"
      ],
      "answer": 0,
      "explanation": "三次平均值=（3.8+4.4+4.2）/3=12.4/3≈4.133Pa·s，按第5节精确至0.1Pa·s，四舍五入为4.1Pa·s。选C（4.13）错在未按规范修约精度；选B（4.2）是误取中位数；选A（4.4）是误取最大值。",
      "plain": "解题三步：加起来12.4→除以3得4.133…→按规范『精确至0.1Pa·s』修约成4.1。易错点有两个：一是别直接抄某个单次读数（4.2是中位数、4.4是最大值，都不对）；二是修约位数，规范只要0.1位，写成4.13就是没按规矩来。",
      "references": [
        {
          "title": "黏度 计算 平均值 视频搜索",
          "url": "https://search.bilibili.com/all?keyword=黏度%20计算%20平均值"
        }
      ]
    },
    {
      "id": 14,
      "level": 5,
      "q": "同一操作者对同一样品复测得两次结果为5.0Pa·s与5.8Pa·s，按T0639重复性要求判定：",
      "options": [
        "相对误差约16%，超过12%但可取平均报出",
        "绝对误差0.8Pa·s，小于0.1Pa·s×8，判定合格",
        "相对误差约14.8%，超过重复性允许误差12%，应重做试验",
        "相对误差约14.8%，未超过再现性22%，判定合格"
      ],
      "answer": 3,
      "explanation": "重复性相对允许误差为12%（第6节）。相对误差=|5.8-5.0|/[(5.0+5.8)/2]×100%=0.8/5.4≈14.8%＞12%，超出重复性允许误差，试验精度不足应重做。B混淆了重复性与再现性（再现性针对不同实验室）；C的算法与结论均错误；D的判据是杜撰的。",
      "plain": "重复性是同一人同一仪器两次结果要贴多近的硬指标：T0639给的是12%。这题两次差0.8，除以平均值5.4，得14.8%——超线了，说明操作有波动，得重测，不能拿平均数糊弄。易错点：判据分母是两次的平均值5.4不是5.8，而且『没超过再现性22%』跟重复性判定无关，别被带偏。",
      "references": [
        {
          "title": "重复性 再现性 黏度 视频搜索",
          "url": "https://search.bilibili.com/all?keyword=重复性%20再现性%20黏度"
        }
      ]
    },
    {
      "id": 15,
      "level": 5,
      "q": "关于T0639手持式旋转黏度计法与T0625布氏旋转黏度计法的对比，下列说法全部正确的一组是：①两者精度要求均为±5%；②T0639标准试验温度175℃、T0625对道路石油沥青和一般改性沥青采用135℃；③T0639量程宜不小于10Pa·s、T0625量程为10mPa·s～50Pa·s；④两者标定周期均为黏度每1年、温度示值每6个月；⑤T0639重复性允许误差12%、T0625重复性3.5%",
      "options": [
        "①③④⑤",
        "①②③⑤",
        "①②④⑤",
        "②③④⑤"
      ],
      "answer": 1,
      "explanation": "①对：两者黏度精度均±5%；②对：T0639标准175℃，T0625对道路石油沥青/一般改性沥青135℃（高弹改性/橡胶沥青175℃）；③对：T0639量程≥10Pa·s，T0625量程10mPa·s～50Pa·s；④错：T0625温度示值每6个月标定，T0639仅规定首次使用或每1年标定，无6个月温度标定要求；⑤对：T0639重复性12%，T0625重复性3.5%。含④的B、C、D均错。",
      "plain": "两个黏度标准摆一起最考记性：相同点——精度都是±5%，橡胶沥青都能用175℃；不同点——手持式量程≥10Pa·s、布氏是10mPa·s到50Pa·s，手持式重复性12%松、布氏3.5%严。最大的坑是④：只有布氏黏度计要求温度示值每6个月标定，手持式规范没这条，一句话把带④的选项全排除，做题又快又稳。",
      "references": [
        {
          "title": "布氏黏度计 手持黏度计 对比 视频搜索",
          "url": "https://search.bilibili.com/all?keyword=布氏黏度计%20手持黏度计%20对比"
        }
      ]
    }
  ]
}

File: quiz/data/quizzes/2026-11-28.json
{
  "date": "2026-11-28",
  "title": "沥青每日答题 2026-11-28",
  "topic": "沥青混合料体积指标方法族规范细节——T0701取样与缩分、T0734加速老化、T0740试样准备与拌和、T0736旋转压实、T0705表干法/T0706水中重法/T0707蜡封法/T0741真空密封法/T0708体积法五种密度方法的分场景选择与允许误差、T0711理论最大相对密度真空法、T0709马歇尔稳定度（依据 JTG 3410-2025）",
  "plainSummary": "本期跳出胶结料试验，把镜头对准沥青混合料的「体积指标链条」：取样怎么取、试样怎么老化、拌和温度怎么定、试件怎么压、密度到底该用五种方法里的哪一种。核心是一条选择逻辑——先算吸水率，再定方法：吸水率小于0.5%、空隙率不大于5%走水中重法；不大于2%、空隙率不大于7%走表干法；大于2%、空隙率7%~10%走蜡封法；大于2%且无空隙率限制走真空密封法；空隙率不小于10%走体积法。配上 T0711 真空法的假密度口径与 T0709 马歇尔的保温计时，这套题做完，配合比设计里最容易出错的那几个数就都钉死了。建议先做再回看解析，重点抄下每条的数值区间。",
  "questions": [
    {
      "id": 1,
      "level": 1,
      "q": "沥青混合料试件的空隙率、矿料间隙率等体积指标，必须用哪一类密度作为计算基础？",
      "options": [
        "沥青的相对密度",
        "试件的毛体积相对密度（或毛体积密度）",
        "矿料的合成表观相对密度",
        "沥青混合料的理论最大相对密度"
      ],
      "answer": 1,
      "explanation": "JTG 3410-2025 中 T0705、T0707、T0741、T0708 均在第 1 章明确：本方法测定的毛体积相对密度适用于计算沥青混合料试件的空隙率、矿料间隙率等各项体积指标。空隙率按式（T 0705-6）VV=（1－γf/γt）×100 计算，需要同时用到试件的毛体积相对密度 γf 与理论最大相对密度 γt，缺一不可。沥青相对密度用于有效相对密度与沥青体积百分率计算，矿料合成表观相对密度用于吸收沥青量计算，都不是体积指标的直接基数。",
      "plain": "毛体积相对密度就是「带孔隙的整块试件」泡水里算出来的密度，孔隙也算进体积里。空隙率问的正是「孔占了多少」，所以分母必须是这块带孔的试件体积。理论最大相对密度是「假设一个气泡都没有」的假想密度，它只能跟毛体积密度配对做分子分母，自己不能当基础。记住一句话：算体积指标，先有毛体积密度。",
      "references": [
        {
          "title": "T0705 表干法体积指标计算 视频搜索",
          "url": "https://search.bilibili.com/all?keyword=沥青混合料毛体积相对密度%20空隙率%20计算"
        }
      ]
    },
    {
      "id": 2,
      "level": 1,
      "q": "T0705 表干法测定沥青混合料试件密度时，标准试验温度是多少？",
      "options": [
        "20℃±0.5℃",
        "23℃±1℃",
        "25℃±0.5℃",
        "25℃±1℃"
      ],
      "answer": 2,
      "explanation": "JTG 3410-2025 中 T0705 第 1.3 条规定：本试验标准温度为 25℃±0.5℃。同一温度体系贯穿 T0706、T0707、T0741、T0711 与 T0705：溢流水箱水温保持在 25℃±0.5℃，负压容器标定浸入 25℃±0.5℃恒温水槽、恒温 10min±1min，水的密度统一取 25℃时的 0.9970g/cm³。23℃±5℃是试件试验前的室温静置条件，不是浸水称量的标准温度，两者不可混淆。",
      "plain": "沥青试件称水中重时，水温直接决定水的密度，所以规范把温度卡得很死：25℃正负0.5℃。别跟23℃搞混——23℃是试件放屋里晾着的室温要求（还是正负5℃，很宽松），25℃才是泡水称重的硬门槛。两者差2℃，一般计算时水密度按0.9970算，记牢这一对数字就不会错。",
      "references": [
        {
          "title": "T0705 表干法试验温度 视频搜索",
          "url": "https://search.bilibili.com/all?keyword=沥青混合料表干法%20密度试验"
        }
      ]
    },
    {
      "id": 3,
      "level": 1,
      "q": "T0711 真空法测定的「理论最大相对密度」，其物理含义是什么？",
      "options": [
        "试件在自然堆积状态下的松散密度",
        "试件被水完全饱和后的饱水密度",
        "矿料骨架的捣实密度",
        "假设混合料完全无空隙时的密度（假密度）"
      ],
      "answer": 3,
      "explanation": "JTG 3410-2025 中 T0711 通过抽真空排除混合料内部全部气泡，测得「干燥试样空气中质量 ÷（干燥试样空气中质量－同体积水的质量）」，即以不含任何空隙的矿料加沥青实体体积为分母的密度，故称理论最大相对密度（俗称假密度）。它是空隙率计算中的分母项 γt，实际试件的毛体积相对密度必然小于它。矿料骨架捣实密度用于 VCADRC 计算，属 T0309 范畴。",
      "plain": "把混合料想象成一块海绵，理论最大相对密度就是「把海绵里所有孔洞全部压平、不留一丝空气」之后的密度。抽真空就是把气泡赶跑，让水填满每一个缝隙。所以这个值是密度的天花板，实测毛体积密度永远比它小，二者一除，空隙率就出来了。",
      "references": [
        {
          "title": "T0711 理论最大相对密度真空法 视频搜索",
          "url": "https://search.bilibili.com/all?keyword=沥青混合料理论最大相对密度%20真空法"
        }
      ]
    },
    {
      "id": 4,
      "level": 2,
      "q": "按 JTG 3410-2025，T0705 表干法的适用条件是什么？",
      "options": [
        "吸水率小于0.5%、空隙率不大于5%",
        "吸水率不大于2%、空隙率不大于7%",
        "吸水率大于2%、空隙率7%~10%",
        "空隙率不小于10%，吸水率不限"
      ],
      "answer": 1,
      "explanation": "JTG 3410-2025 中 T0705 第 1.1 条：本方法适用于测定吸水率不大于 2%、空隙率不大于 7% 的各种沥青混合料试件的毛体积相对密度和毛体积密度。其余三个错项分别对应：吸水率小于 0.5%、空隙率不大于 5% 是 T0706 水中重法的适用条件；吸水率大于 2%、空隙率 7%~10% 是 T0707 蜡封法的适用条件；空隙率不小于 10% 是 T0708 体积法的适用条件。四种密度方法各守一段区间，形成完整的覆盖链条，任何一项交叉套用都属原则性错误。",
      "plain": "这四种密度方法就像四把不同量程的尺子，各自只管一段：水里称重（水中重法）管最密实的，表干法管大多数常规混合料，蜡封法管吸水多又比较空的，体积法管特别空（空隙率10%以上）的。记法很简单——吸水率和空隙率越大，方法就往「封口」这个方向走：先不封、再擦干、再涂蜡、再套袋。",
      "references": [
        {
          "title": "JTG 3410 混合料密度方法选择 视频搜索",
          "url": "https://search.bilibili.com/all?keyword=沥青混合料密度%20表干法%20水中重法%20蜡封法"
        }
      ]
    },
    {
      "id": 5,
      "level": 2,
      "q": "T0740 室内拌制热拌沥青混合料时，标准的总拌和时间是多少？",
      "options": [
        "1min",
        "2min",
        "3min",
        "5min"
      ],
      "answer": 2,
      "explanation": "JTG 3410-2025 中 T0740 第 6.1 条：热集料全部倒入拌和机拌匀约 5s，注入热沥青后持续拌和 30~60s，暂停加入热填料，继续拌和至集料被沥青裹覆均匀，标准的总拌和时间为 3min。掺加纤维、高模量剂等添加剂时，先与集料、填料拌和 15~45s 再加沥青，标准总拌和时间仍为 3min。热拌再生沥青混合料因需先拌 RAP 料与再生剂，标准总拌和时间为 4~5min，这是唯一的例外。",
      "plain": "热拌常规料就是3分钟：先干拌5秒，下沥青拌半分钟到1分钟，再加填料拌到裹覆均匀。加了纤维也一样是3分钟，只是顺序换成「纤维跟集料填料先拌」。唯一要特别记的是再生料——因为要先让旧料和新料磨合，总时间拉长到4到5分钟。3分钟和4到5分钟这两个数，考试最爱挖坑。",
      "references": [
        {
          "title": "T0740 混合料拌和步骤 视频搜索",
          "url": "https://search.bilibili.com/all?keyword=沥青混合料室内拌和%20拌和时间"
        }
      ]
    },
    {
      "id": 6,
      "level": 2,
      "q": "T0734 沥青混合料短期老化时，松散试样铺在浅盘中的厚度应为多少？",
      "options": [
        "10~25mm",
        "50~75mm",
        "75~100mm",
        "25~50mm"
      ],
      "answer": 3,
      "explanation": "JTG 3410-2025 中 T0734 第 3.3 条：将沥青混合料均匀铺在浅盘中，松散试样厚度为 25~50mm，放入成型温度±5℃的烘箱中，在强制通风条件下连续加热 2h±5min。厚度控制的目的在于保证试样整体均匀受热、沥青膜与空气充分接触而老化程度一致；铺得太厚会导致表层与底层老化不均，太薄则难以维持温度。老化至 60min±5min 时须人工搅拌一次。",
      "plain": "老化要老化得均匀，关键就是铺得薄厚合适——25到50毫米，大概两指到三指厚。铺太厚，上面一层已经烤老了，底下还嫩着；铺太薄，温度守不住。烘2小时，中间1小时的时候翻一次。想象晒被子，摊得匀才晒得透，这个道理和摊混合料一模一样。",
      "references": [
        {
          "title": "T0734 混合料短期老化 视频搜索",
          "url": "https://search.bilibili.com/all?keyword=沥青混合料短期老化%20烘箱%202h"
        }
      ]
    },
    {
      "id": 7,
      "level": 3,
      "q": "T0705 表干法中，从水中取出试件到用湿毛巾擦拭表面水结束，时间应控制在多少以内？",
      "options": [
        "5s",
        "3s",
        "10s",
        "30s"
      ],
      "answer": 0,
      "explanation": "JTG 3410-2025 中 T0705 第 3.5 条：从水中取出试件，用洁净柔软的拧干湿毛巾轻轻擦去试件的表面水（不得吸走空隙内的水），称取表干质量 mf；从试件拿出水面到擦拭结束不宜超过 5s，称量过程中流出的水不得再擦拭。擦拭时间过长会因表面水蒸发导致表干质量偏小、毛体积相对密度偏大。注意与 T0709 马歇尔试验的 30s 区分：后者是「从恒温水槽取出至加载结束」的时限，量纲相似但对象完全不同。",
      "plain": "表干质量讲究「湿而不滴水」，多擦一秒水就多蒸发一点，结果就虚高。所以规范只给5秒，一捞出水面马上开擦。这里最容易和另一个数字撞车：马歇尔试验是「取出到加载完30秒」。同样是秒，一个是擦水，一个是压碎，别记串——5秒擦水，30秒加载。",
      "references": [
        {
          "title": "T0705 表干质量擦拭时限 视频搜索",
          "url": "https://search.bilibili.com/all?keyword=沥青混合料表干质量%20表干法步骤"
        }
      ]
    },
    {
      "id": 8,
      "level": 3,
      "q": "T0711 真空法试验中，负压容器内负压的建立与保持要求是？",
      "options": [
        "5min 内达到 3.7kPa±0.3kPa，保持 30min±5min",
        "1min 内达到 6.7kPa±0.7kPa，保持 15min±2min",
        "2min 内达到 4.0kPa±0.5kPa，保持 10min±2min",
        "2min 内达到 3.7kPa±0.3kPa，保持 15min±2min"
      ],
      "answer": 3,
      "explanation": "JTG 3410-2025 中 T0711 第 3.2.3 条：开动真空泵，使负压容器内负压在 2min 内达到 3.7kPa±0.3kPa，开始计时，同时开动振动装置和抽真空，持续 15min±2min。抽真空结束后打开调压阀慢慢卸压，卸压速度不得大于 8kPa/s（通过真空表读数）。真空泵的额定能力为此为据：应使负压容器内产生 3.7kPa±0.3kPa 负压。整套参数与 T0709 真空饱水马歇尔试验一致（3.7kPa±0.3kPa、维持 15min±1min），但后者不开启振动。",
      "plain": "真空法就三个数：2分钟抽到负压、15分钟保持、卸压每秒不超过8千帕。2分钟是把气抽干净的时间上限，15分钟是让水彻底钻进每个缝隙的浸泡时间，8千帕每秒是防止卸太快把水又带出孔隙。中间的振动装置必须全程开着，否则气泡挂在集料表面不肯走。",
      "references": [
        {
          "title": "T0711 抽真空参数 视频搜索",
          "url": "https://search.bilibili.com/all?keyword=理论最大相对密度%20抽真空%2015min"
        }
      ]
    },
    {
      "id": 9,
      "level": 3,
      "q": "T0741 真空密封法使用的聚合物密封袋，厚度要求是多少？",
      "options": [
        "0.05~0.10mm",
        "0.20~0.25mm",
        "0.127~0.178mm",
        "0.30~0.40mm"
      ],
      "answer": 2,
      "explanation": "JTG 3410-2025 中 T0741 第 2.3 条：聚合物密封袋应不透水、柔软抗穿透、与沥青不黏结、耐温不小于 70℃，厚度为 0.127~0.178mm，容积可完全密封 φ101.6mm、φ152.4mm 的试件。袋体太薄易被集料棱角刺破导致进水，太厚则袋体自身刚度大、不能与试件表面紧密贴合，均会使水中质量失真。密封袋的相对密度 γT 用于式（T0741-1）修正，可采用厂家提供数据；新密封袋使用前须以 AC-10 目标空隙率 4%±1% 的 3 个试件与表干法比对，差值不大于 0.02 方可使用。",
      "plain": "真空密封法就是给试件套一个保鲜袋再抽真空贴紧。袋子的厚度很关键：太薄，集料尖角一戳就破，水渗进去密度就假了；太厚，袋子自己挺硬，贴不实试件表面。0.127到0.178毫米，差不多就是一张稍厚点的塑料膜。新袋子还得先体检：拿3个试件跟表干法对一对，差不超过0.02才准上岗。",
      "references": [
        {
          "title": "T0741 真空密封法 视频搜索",
          "url": "https://search.bilibili.com/all?keyword=沥青混合料真空密封法%20密度"
        }
      ]
    },
    {
      "id": 10,
      "level": 4,
      "q": "某混合料试件实测吸水率 2.6%、空隙率 8.2%，按 JTG 3410-2025 应选用哪种密度试验方法？",
      "options": [
        "T0706 水中重法",
        "T0705 表干法",
        "T0708 体积法",
        "T0707 蜡封法"
      ],
      "answer": 3,
      "explanation": "JTG 3410-2025 各密度方法的适用区间为：T0706 水中重法——吸水率小于 0.5%、空隙率不大于 5%；T0705 表干法——吸水率不大于 2%、空隙率不大于 7%；T0707 蜡封法——吸水率大于 2%、空隙率 7%~10%；T0741 真空密封法——吸水率大于 2%（无空隙率上限，1.3 条另有连通空隙率用途）；T0708 体积法——空隙率不小于 10%。本例吸水率 2.6% 已超过表干法 2% 的上限，空隙率 8.2% 落在 7%~10% 区间内，两条判据同时指向蜡封法。若空隙率大于 10%，则即使吸水率同样大于 2%，也应改用体积法。",
      "plain": "选密度方法要看两张门票：吸水率和空隙率。这道题吸水率2.6%已经超过表干法2%的线，空隙率8.2%又正好落在7到10这个蜡封法的地盘里，两张门票都指向蜡封法。技巧是把五个方法按「空隙率从小到大」排成队：水中重5、表干7、蜡封7-10、体积10以上，吸水率只管进门那一下。两个都超了才升级，别只看一个。",
      "references": [
        {
          "title": "混合料密度方法适用条件 视频搜索",
          "url": "https://search.bilibili.com/all?keyword=沥青混合料密度试验方法%20吸水率%20空隙率"
        }
      ]
    },
    {
      "id": 11,
      "level": 4,
      "q": "T0741 真空密封法试验中，从密封袋完成密封到完成称取水中质量，计时不得超过多少？",
      "options": [
        "1min",
        "30s",
        "3min",
        "5min"
      ],
      "answer": 0,
      "explanation": "JTG 3410-2025 中 T0741 第 4.7 条：快速将密封试件置于 25℃±0.5℃的溢流水箱中称取水中质量，将试件及密封袋全部浸入水中，注意密封袋不要接触水箱内壁；从密封袋完成密封至完成称取水中重，计时不超过 1min。此限时的目的是防止密封袋接缝在持续浸水后缓慢渗水。此外第 4.8 条还要求：取出试件剪开密封袋后再次称取试件空中质量 md，md 与初始空中质量 ma 之差应满足 ma 的－0.08%~＋0.04%，否则须从 4.3 重新干燥试件再做。",
      "plain": "真空密封法有两个「紧箍咒」：一是密封完1分钟内必须称完水中重，慢了袋口可能渗水；二是称完一定把袋子剪开再称一次空中质量，这个数跟原来比只能在减0.08%到加0.04%之间。为什么？如果试件悄悄吸水或者掉了颗粒，前后重量就会变，这一对数字就是给试验做体检的。1分钟和那个不对称的百分比都要背下来。",
      "references": [
        {
          "title": "T0741 称量程序与质量校核 视频搜索",
          "url": "https://search.bilibili.com/all?keyword=真空密封法%20水中质量%20称量"
        }
      ]
    },
    {
      "id": 12,
      "level": 4,
      "q": "T0734 沥青混合料长期老化（A 方法，室内成型试件）的加热温度、时间与试件间距要求是？",
      "options": [
        "85℃±3℃、120h±0.5h，试件间距不小于 50mm、距烘箱内壁不小于 50mm",
        "100℃±3℃、72h±0.5h，试件间距不小于 20mm、距烘箱内壁不小于 25mm",
        "85℃±3℃、120h±0.5h，试件间距不小于 20mm、距烘箱内壁不小于 25mm",
        "135℃±5℃、8h±0.5h，试件间距不小于 20mm、距烘箱内壁不小于 25mm"
      ],
      "answer": 2,
      "explanation": "JTG 3410-2025 中 T0734 第 4.3 条：将试件放置于多孔板试样架上移入 85℃±3℃烘箱中，在强制通风条件下连续加热 120h±0.5h；试件之间距离不少于 20mm，试件与烘箱内壁之间距离不少于 25mm。老化完成后须关闭烘箱、打开箱门自然冷却不少于 16h 至室温，在此之前不得触摸或移动试件，冷却后测定尺寸，变形超过 2mm 的试件应弃用。选项中 135℃±5℃、8h±0.5h 是松散混合料长期老化 C 方法的条件，85℃±3℃、120h 用于 A 方法与 B 方法，注意区分对象（试件还是松散料）。",
      "plain": "长期老化的核心是「慢火久炖」：85℃烤5天（120小时）。时间这么长，通风和间距就成了命门——试件之间留2厘米，离箱壁留2.5厘米，让热气能绕着每个试件走。烤完还不能急着拿，要关门自然凉够16小时，因为热的时候一碰就变形，变形超2毫米直接作废。135℃8小时那个是给松散料的C方法，别混。",
      "references": [
        {
          "title": "T0734 长期老化 A 方法 视频搜索",
          "url": "https://search.bilibili.com/all?keyword=沥青混合料长期老化%2085℃%20120h"
        }
      ]
    },
    {
      "id": 13,
      "level": 5,
      "q": "某沥青混合料试件干燥空中质量 ma=1198.6g，水中质量 mw=712.4g，表干质量 mf=1206.9g。按 T0705 表干法计算毛体积相对密度（精确至 0.001）与吸水率，并判断适用性，结果应为？",
      "options": [
        "γf=2.424，吸水率 0.69%，适用表干法",
        "γf=2.421，吸水率 1.68%，适用表干法",
        "γf=2.424，吸水率 2.69%，不适用表干法",
        "γf=2.424，吸水率 1.68%，适用表干法"
      ],
      "answer": 3,
      "explanation": "按 JTG 3410-2025 式（T0705-2）计算毛体积相对密度：γf=ma/(mf－mw)=1198.6/(1206.9－712.4)=1198.6/494.5=2.4239，精确至 0.001 为 2.424。关键在于分母是表干质量与水中质量之差（即试件毛体积所对应的水质量 494.5g），不是干燥质量。再按式（T0705-1）计算吸水率：Sa=(mf－ma)/(mf－mw)×100=8.3/494.5×100=1.68%，小于 2% 的适用上限，故该试件可用表干法。两个典型错值：0.69% 是把吸水率分母误用为干燥质量 ma（8.3/1198.6）；2.69% 是把分子误取为表干质量与水中质量之差。若吸水率超过 2%，则应改用 T0707 蜡封法或 T0741 真空密封法。",
      "plain": "这题两个坑。第一个是密度的分母：必须是「表干减水中」=494.5克，那才是试件排开的水。拿干燥质量当分母就全错了。第二个是吸水率：分子是「表干减干燥」这8.3克吸进去的水，分母同样是494.5，得出1.68%。有人把分母写成干燥质量算出0.69%，有人把分子当成表干减水中算出2.69%，两个都是经典错法。算完还要看门槛：1.68%小于2%，表干法可用。",
      "references": [
        {
          "title": "表干法毛体积相对密度与吸水率计算",
          "url": "https://search.bilibili.com/all?keyword=表干法%20毛体积相对密度%20计算例题"
        }
      ]
    },
    {
      "id": 14,
      "level": 5,
      "q": "T0705 表干法规定，毛体积相对密度重复性试验的允许误差按公称最大粒径分档为？",
      "options": [
        "统一为重复性 0.020g/cm³、再现性 0.039g/cm³",
        "公称最大粒径≤16mm 为 0.020g/cm³，≥19mm 为 0.027g/cm³；再现性对应 0.039 与 0.046g/cm³",
        "公称最大粒径≤16mm 为 0.016g/cm³，≥19mm 为 0.028g/cm³；再现性对应 0.033 与 0.052g/cm³",
        "公称最大粒径≤16mm 为 0.033g/cm³，≥19mm 为 0.052g/cm³；再现性对应 0.041 与 0.069g/cm³"
      ],
      "answer": 1,
      "explanation": "JTG 3410-2025 中 T0705 第 5 章：毛体积相对密度重复性试验的允许误差，对于公称最大粒径≤16mm 为 0.020g/cm³，对于公称最大粒径≥19mm 为 0.027g/cm³；再现性试验的允许误差对应为 0.039g/cm³ 与 0.046g/cm³。粒径越大试件内部不均匀性越强，故误差限放宽，这一「随粒径分档」的处理仅在表干法出现。对照记忆：T0711 真空法理论最大相对密度为重复性 0.016 / 再现性 0.028g/cm³；T0707 蜡封法为 0.041 / 0.069g/cm³；T0741 真空密封法为 0.033 / 0.052g/cm³；T0706 水中重法为 0.020 / 0.037g/cm³；T0708 体积法为 0.054 / 0.072g/cm³。凡「统一为单一值」的表述都是错的。",
      "plain": "这一串小数最能考人。分档记忆法：只有表干法会看粒径——16毫米以内0.020，19毫米以上放宽到0.027，颗粒越粗越难均匀。其余几个方法都是单一值：真空法理论最大相对密度最精密（0.016），水中重法0.020，真空密封法0.033，蜡封法0.041，体积法最松（0.054）。原理很直观：谁把孔隙处理得越不干净，误差就越大。",
      "references": [
        {
          "title": "各密度方法允许误差对比",
          "url": "https://search.bilibili.com/all?keyword=沥青混合料密度%20允许误差%20重复性%20再现性"
        }
      ]
    },
    {
      "id": 15,
      "level": 5,
      "q": "T0709 马歇尔稳定度数据处理中，一组试件某个测定值应予舍弃的判据是？",
      "options": [
        "稳定度与该组平均值之差大于平均值的 20%，或流值与该组平均值之差大于平均值的 15%",
        "稳定度与该组平均值之差大于平均值的 10%，或流值与该组平均值之差大于平均值的 10%",
        "稳定度与该组平均值之差大于平均值的 15%，或流值与该组平均值之差大于平均值的 20%",
        "稳定度与该组平均值之差大于标准差的 2 倍，或流值与该组平均值之差大于标准差的 3 倍"
      ],
      "answer": 2,
      "explanation": "JTG 3410-2025 中 T0709 第 6.4 条：一组试件中，若某个试件的稳定度与平均值之差大于平均值的 15%，或其流值与平均值之差大于平均值的 20% 时，该试件测定值均应予以舍弃，并以其余测定值的平均值作为试验结果，稳定度精确至 0.1kN，流值精确至 0.1mm。注意两项判据的阈值不同（15% 与 20%），且均为「相对平均值的百分比」而非标准差倍数；同时满足任一条件即舍弃，不是取交集。标准马歇尔时试件数不少于 4 个，浸水马歇尔时按 4.1 要求一组不少于 8 个、同一天成型并分成高度与毛体积密度接近的两组。",
      "plain": "这题的坑就在15和20的分配：稳定度管得严（15%），流值放得松（20%）。为什么？稳定度是承载力的命根子，一偏就说明试件有问题；流值本身离散就大，放宽一点合理。另外判据的基准是「平均值」，不是标准差，这一点跟很多统计剔除规则不一样。两组试件的平均高度差不超过5毫米、平均毛体积密度差不超过0.016，都是为了让两组可比。",
      "references": [
        {
          "title": "T0709 马歇尔数据舍弃判据 视频搜索",
          "url": "https://search.bilibili.com/all?keyword=马歇尔稳定度%20流值%20数据处理"
        }
      ]
    }
  ]
}
